Repository: yinpokwong/catalyst-repurposing

# catalyst-repurposing
ongoing work on repurposing ligand designs for pd/ni catalysis

updated on 09/22/2025

File: master_ligand_dataset.csv (part 1 of 7)
lig_id,ligand_name,exp_id,ref,substrate_comb,metal,substrate_1,substrate_2,solvent,temperature,"substrate_1_amount (gas: bar, liqu: mmol, solid: g)",substrate_2_amount,base,base_equiv_to_cat,additive,additive_equiv,substrate_ratio,volume_ml,activity_kg_mol,yield,mn,time_hr,incorporatio_ratio,ton
1,n-n-1,1,"ChemSusChem, 2011, 4, 1275 – 1279",CO2Ethylene,Ni,CO2,ethylene,dcm,25,,,,,ch3i,10,,4,,21,,3,,
1,n-n-1,2,"ChemSusChem, 2011, 4, 1275 – 1279",CO2Ethylene,Ni,CO2,ethylene,dcm,25,,,,,ch3i,100,,4,,56,,3,,
2,p-p-1,3,"ChemSusChem, 2011, 4, 1275 – 1279",CO2Ethylene,Ni,CO2,ethylene,dcm,25,,,,,ch3i,10,,4,,14,,48,,
2,p-p-1,4,"ChemSusChem, 2011, 4, 1275 – 1279",CO2Ethylene,Ni,CO2,ethylene,dcm,25,,,,,ch3i,100,,4,,29,,48,,
3,p-p-2,5,"ChemSusChem, 2011, 4, 1275 – 1279",CO2Ethylene,Ni,CO2,ethylene,dcm,25,,,,,ch3i,10,,4,,18,,24,,
3,p-p-2,6,"ChemSusChem, 2011, 4, 1275 – 1279",CO2Ethylene,Ni,CO2,ethylene,dcm,25,,,,,ch3i,100,,4,,48,,24,,
4,p-p-3,7,"ChemSusChem, 2011, 4, 1275 – 1279",CO2Ethylene,Ni,CO2,ethylene,dcm,25,,,,,ch3i,10,,4,,0,,24,,
4,p-p-3,8,"ChemSusChem, 2011, 4, 1275 – 1279",CO2Ethylene,Ni,CO2,ethylene,dcm,25,,,,,ch3i,100,,4,,0,,24,,
5,c-n-1,9,"Catalysts 2020, 10, 758",CO2Ethylene,Ni,CO2,ethylene,PhCl,60,5,25,NEt3,500,"Zn, LiI","500, 250",0.2,2,,34,,12,,
6,c-n-2,10,"Catalysts 2020, 10, 758",CO2Ethylene,Ni,CO2,ethylene,PhCl,60,5,25,NEt3,500,"Zn, LiI","500, 250",0.2,2,,85,,12,,
7,c-n-3,11,"Catalysts 2020, 10, 758",CO2Ethylene,Ni,CO2,ethylene,PhCl,60,5,25,NEt3,500,"Zn, LiI","500, 250",0.2,2,,80,,12,,
8,c-n-4,12,"Catalysts 2020, 10, 758",CO2Ethylene,Ni,CO2,ethylene,PhCl,60,5,25,NEt3,500,"Zn, LiI","500, 250",0.2,2,,108,,12,,
9,c-n-5,13,"Catalysts 2020, 10, 758",CO2Ethylene,Ni,CO2,ethylene,PhCl,60,5,25,NEt3,500,"Zn, LiI","500, 250",0.2,2,,50,,12,,
10,c-n-6,14,"Catalysts 2020, 10, 758",CO2Ethylene,Ni,CO2,ethylene,PhCl,60,5,25,NEt3,500,"Zn, LiI","500, 250",0.2,2,,65,,12,,
11,c-n-7,15,"Catalysts 2020, 10, 758",CO2Ethylene,Ni,CO2,ethylene,PhCl,60,5,25,NEt3,500,"Zn, LiI","500, 250",0.2,2,,0,,12,,
5,c-n-1,16,"Catalysts 2020, 10, 758",CO2Ethylene,Ni,CO2,ethylene,PhCl,60,5,25,NEt3,500,"Zn, LiI, PCy3","500, 250, 1",0.2,2,,180,,12,,
6,c-n-2,17,"Catalysts 2020, 10, 758",CO2Ethylene,Ni,CO2,ethylene,PhCl,60,5,25,NEt3,500,"Zn, LiI, PCy3","500, 250, 1",0.2,2,,677,,12,,
7,c-n-3,18,"Catalysts 2020, 10, 758",CO2Ethylene,Ni,CO2,ethylene,PhCl,60,5,25,NEt3,500,"Zn, LiI, PCy3","500, 250, 1",0.2,2,,845,,12,,
8,c-n-4,19,"Catalysts 2020, 10, 758",CO2Ethylene,Ni,CO2,ethylene,PhCl,60,5,25,NEt3,500,"Zn, LiI, PCy3","500, 250, 1",0.2,2,,728,,12,,
9,c-n-5,20,"Catalysts 2020, 10, 758",CO2Ethylene,Ni,CO2,ethylene,PhCl,60,5,25,NEt3,500,"Zn, LiI, PCy3","500, 250, 1",0.2,2,,194,,12,,
10,c-n-6,21,"Catalysts 2020, 10, 758",CO2Ethylene,Ni,CO2,ethylene,PhCl,60,5,25,NEt3,500,"Zn, LiI, PCy3","500, 250, 1",0.2,2,,814,,12,,
2,p-p-1,22,"Catalysts 2020, 10, 758",CO2Ethylene,Ni,CO2,ethylene,PhCl,60,5,25,NEt3,500,"Zn, LiI","500, 250",0.2,2,,1200,,12,,
12,p-p-4,23,"Catalysts 2020, 10, 758",CO2Ethylene,Ni,CO2,ethylene,PhCl,60,5,25,NEt3,500,"Zn, LiI","500, 250",0.2,2,,1500,,12,,
3,p-p-2,24,"Catalysts 2020, 10, 758",CO2Ethylene,Ni,CO2,ethylene,PhCl,60,5,25,NEt3,500,"Zn, LiI","500, 250",0.2,2,,900,,12,,
13,p-p-5,25,"Catalysts 2020, 10, 758",CO2Ethylene,Ni,CO2,ethylene,PhCl,60,5,25,NEt3,500,"Zn, LiI","500, 250",0.2,2,,1000,,12,,
71,n-n-2,26,"Catalysts 2020, 10, 758",CO2Ethylene,Ni,CO2,ethylene,PhCl,60,5,25,NEt3,500,"Zn, LiI","500, 250",0.2,2,,0,,12,,
72,n-n-3,27,"Catalysts 2020, 10, 758",CO2Ethylene,Ni,CO2,ethylene,PhCl,60,5,25,NEt3,500,"Zn, LiI","500, 250",0.2,2,,0,,12,,
7,c-n-3,28,"Catalysts 2020, 10, 758",CO2Ethylene,Ni,CO2,ethylene,PhCl,60,5,25,DIPEA,500,"Zn, LiI","500, 250",0.2,2,,34,,12,,
7,c-n-3,29,"Catalysts 2020, 10, 758",CO2Ethylene,Ni,CO2,ethylene,PhCl,60,5,25,py,500,"Zn, LiI","500, 250",0.2,2,,80,,12,,
7,c-n-3,30,"Catalysts 2020, 10, 758",CO2Ethylene,Ni,CO2,ethylene,PhCl,60,5,25,k2co3,500,"Zn, LiI","500, 250",0.2,2,,0,,12,,
7,c-n-3,31,"Catalysts 2020, 10, 758",CO2Ethylene,Ni,CO2,ethylene,PhCl,60,5,25,cs2co3,500,"Zn, LiI","500, 250",0.2,2,,0,,12,,
7,c-n-3,32,"Catalysts 2020, 10, 758",CO2Ethylene,Ni,CO2,ethylene,PhCl,60,5,25,DABCO,500,"Zn, LiI","500, 250",0.2,2,,0,,12,,
7,c-n-3,33,"Catalysts 2020, 10, 758",CO2Ethylene,Ni,CO2,ethylene,PhCl,60,5,25,tmeda,500,"Zn, LiI","500, 250",0.2,2,,0,,12,,
7,c-n-3,34,"Catalysts 2020, 10, 758",CO2Ethylene,Ni,CO2,ethylene,PhCl,60,5,25,tbuoK,500,"Zn, LiI","500, 250",0.2,2,,0,,12,,
7,c-n-3,35,"Catalysts 2020, 10, 758",CO2Ethylene,Ni,CO2,ethylene,PhCl,60,5,25,NEt3,500,"Zn, NaI","500, 250",0.2,2,,0,,12,,
7,c-n-3,36,"Catalysts 2020, 10, 758",CO2Ethylene,Ni,CO2,ethylene,toluene,60,5,25,NEt3,500,"Zn, LiI","500, 250",0.2,2,,54,,12,,
7,c-n-3,37,"Catalysts 2020, 10, 758",CO2Ethylene,Ni,CO2,ethylene,anisole,60,5,25,NEt3,500,"Zn, LiI","500, 250",0.2,2,,416,,12,,
7,c-n-3,38,"Catalysts 2020, 10, 758",CO2Ethylene,Ni,CO2,ethylene,benzene,60,5,25,NEt3,500,"Zn, LiI","500, 250",0.2,2,,85,,12,,
7,c-n-3,39,"Catalysts 2020, 10, 758",CO2Ethylene,Ni,CO2,ethylene,2-Cl-tol,60,5,25,NEt3,500,"Zn, LiI","500, 250",0.2,2,,799,,12,,
7,c-n-3,40,"Catalysts 2020, 10, 758",CO2Ethylene,Ni,CO2,ethylene,thf,60,5,25,NEt3,500,"Zn, LiI","500, 250",0.2,2,,0,,12,,
7,c-n-3,41,"Catalysts 2020, 10, 758",CO2Ethylene,Ni,CO2,ethylene,dcm,60,5,25,NEt3,500,"Zn, LiI","500, 250",0.2,2,,0,,12,,
7,c-n-3,42,"Catalysts 2020, 10, 758",CO2Ethylene,Ni,CO2,ethylene,dmf,60,5,25,NEt3,500,"Zn, LiI","500, 250",0.2,2,,0,,12,,
7,c-n-3,43,"Catalysts 2020, 10, 758",CO2Ethylene,Ni,CO2,ethylene,"1,4-dioxane",60,5,25,NEt3,500,"Zn, LiI","500, 250",0.2,2,,0,,12,,
14,p-c-1,44,"Chem. Eur. J. 2019, 25, 13504 – 13508",CO2Ethylene,Ni,CO2,ethylene,THF,100,3,3,"Na(2,4,6-trimethylphenoxide)",300,,,1,2,,,,8,,6.9
14,p-c-1,45,"Chem. Eur. J. 2019, 25, 13504 – 13508",CO2Ethylene,Ni,CO2,ethylene,THF,120,3,3,"Na(2,4,6-trimethylphenoxide)",300,,,1,2,,,,8,,34
14,p-c-1,46,"Chem. Eur. J. 2019, 25, 13504 – 13508",CO2Ethylene,Ni,CO2,ethylene,THF,145,3,3,"Na(2,4,6-trimethylphenoxide)",300,,,1,2,,,,8,,58
14,p-c-1,47,"Chem. Eur. J. 2019, 25, 13504 – 13508",CO2Ethylene,Ni,CO2,ethylene,THF,145,3,3,"Na(2,4,6-trimethylphenoxide)",300,Zn,100,1,2,,,,8,,73
14,p-c-1,48,"Chem. Eur. J. 2019, 25, 13504 – 13508",CO2Ethylene,Ni,CO2,ethylene,THF,145,3,3,"Na(2,4,6-trimethylphenoxide)",300,AcONa,100,1,2,,,,8,,94
14,p-c-1,49,"Chem. Eur. J. 2019, 25, 13504 – 13508",CO2Ethylene,Ni,CO2,ethylene,THF,145,3,3,"Na(2,4,6-trimethylphenoxide)",300,PhCOONa,100,1,2,,,,8,,12
14,p-c-1,50,"Chem. Eur. J. 2019, 25, 13504 – 13508",CO2Ethylene,Ni,CO2,ethylene,THF,145,3,3,"Na(2,4,6-trimethylphenoxide)",300,CF3COONa,100,1,2,,,,8,,31
14,p-c-1,51,"Chem. Eur. J. 2019, 25, 13504 – 13508",CO2Ethylene,Ni,CO2,ethylene,THF,145,3,3,"Na(2,4,6-trimethylphenoxide)",300,HCOONa,100,1,2,,,,8,,6.1
15,p-c-2,52,"Chem. Eur. J. 2019, 25, 13504 – 13508",CO2Ethylene,Ni,CO2,ethylene,THF,145,3,3,"Na(2,4,6-trimethylphenoxide)",300,AcONa,100,1,2,,,,8,,2.3
16,p-c-3,53,"Chem. Eur. J. 2019, 25, 13504 – 13508",CO2Ethylene,Ni,CO2,ethylene,THF,145,3,3,"Na(2,4,6-trimethylphenoxide)",300,AcONa,100,1,2,,,,8,,3.2
17,p-c-4,54,"Chem. Eur. J. 2019, 25, 13504 – 13508",CO2Ethylene,Ni,CO2,ethylene,THF,145,3,3,"Na(2,4,6-trimethylphenoxide)",300,AcONa,100,1,2,,,,8,,140
12,p-p-4,55,"Chem. Eur. J. 2019, 25, 13504 – 13508",CO2Ethylene,Ni,CO2,ethylene,THF,145,3,3,"Na(2,4,6-trimethylphenoxide)",300,AcONa,100,1,2,,,,8,,85
71,n-n-2,56,"Chem. Eur. J. 2019, 25, 13504 – 13508",CO2Ethylene,Ni,CO2,ethylene,THF,145,3,3,"Na(2,4,6-trimethylphenoxide)",300,AcONa,100,1,2,,,,8,,0
27,p-p-6,57,"Chem. Eur. J.2014,20, 16858 – 16862",CO2Ethylene,Ni,CO2,ethylene,THF,80,10,5,NaO-3-F-C6H4,50,,,2,30,,,,20,,9
28,p-p-7,58,"Chem. Eur. J.2014,20, 16858 – 16862",CO2Ethylene,Ni,CO2,ethylene,THF,80,10,5,NaO-3-F-C6H4,50,,,2,30,,,,20,,10
29,p-p-8,59,"Chem. Eur. J.2014,20, 16858 – 16862",CO2Ethylene,Ni,CO2,ethylene,THF,80,10,5,NaO-3-F-C6H4,50,,,2,30,,,,20,,14
30,p-p-9,60,"Chem. Eur. J.2014,20, 16858 – 16862",CO2Ethylene,Ni,CO2,ethylene,THF,80,10,5,NaO-3-F-C6H4,50,,,2,30,,,,20,,4
31,p-p-10,61,"Chem. Eur. J.2014,20, 16858 – 16862",CO2Ethylene,Ni,CO2,ethylene,THF,80,10,5,NaO-3-F-C6H4,50,,,2,30,,,,20,,6
32,p-p-11,62,"Chem. Eur. J.2014,20, 16858 – 16862",CO2Ethylene,Ni,CO2,ethylene,THF,80,10,5,NaO-3-F-C6H4,50,,,2,30,,,,20,,5
33,p-p-12,63,"Chem. Eur. J.2014,20, 16858 – 16862",CO2Ethylene,Ni,CO2,ethylene,THF,80,10,5,NaO-3-F-C6H4,50,,,2,30,,,,20,,2
34,p-p-13,64,"Chem. Eur. J.2014,20, 16858 – 16862",CO2Ethylene,Ni,CO2,ethylene,THF,80,10,5,NaO-3-F-C6H4,50,,,2,30,,,,20,,2
35,p-p-14,65,"Chem. Eur. J.2014,20, 16858 – 16862",CO2Ethylene,Ni,CO2,ethylene,THF,80,10,5,NaO-3-F-C6H4,50,,,2,30,,,,20,,16
36,p-p-15,66,"Chem. Eur. J.2014,20, 16858 – 16862",CO2Ethylene,Ni,CO2,ethylene,THF,80,10,5,NaO-3-F-C6H4,50,,,2,30,,,,20,,10
36,p-p-15,67,"Chem. Eur. J.2014,20, 16858 – 16862",CO2Ethylene,Ni,CO2,ethylene,DMF,80,10,5,NaO-3-F-C6H4,50,,,2,30,,,,20,,2
36,p-p-15,68,"Chem. Eur. J.2014,20, 16858 – 16862",CO2Ethylene,Ni,CO2,ethylene,PhCl,80,10,5,NaO-3-F-C6H4,50,,,2,30,,,,20,,10
36,p-p-15,69,"Chem. Eur. J.2014,20, 16858 – 16862",CO2Ethylene,Ni,CO2,ethylene,dioxane,80,10,5,NaO-3-F-C6H4,50,,,2,30,,,,20,,13
36,p-p-15,70,"Chem. Eur. J.2014,20, 16858 – 16862",CO2Ethylene,Ni,CO2,ethylene,toluene,80,10,5,NaO-3-F-C6H4,50,,,2,30,,,,20,,17
12,p-p-4,71,"Chem. Eur. J.2014,20, 16858 – 16862",CO2Ethylene,Ni,CO2,ethylene,THF,80,10,5,NaO-3-F-C6H4,50,,,2,30,,,,20,,10
64,p-p-23,72,"Chem. Sci.,2017,8, 1463",CO2Ethylene,Ni,CO2,ethylene,THF,100,10,10,NaO-2-F-C6H4,50,Zn,50,1,10,,,,20,,6
65,p-p-24,73,"Chem. Sci.,2017,8, 1463",CO2Ethylene,Ni,CO2,ethylene,THF,100,10,10,NaO-2-F-C6H4,50,Zn,50,1,10,,,,20,,15
66,p-p-25,74,"Chem. Sci.,2017,8, 1463",CO2Ethylene,Ni,CO2,ethylene,THF,100,10,10,NaO-2-F-C6H4,50,Zn,50,1,10,,,,20,,11
67,p-p-26,75,"Chem. Sci.,2017,8, 1463",CO2Ethylene,Ni,CO2,ethylene,THF,100,10,10,NaO-2-F-C6H4,50,Zn,50,1,10,,,,20,,17
68,p-p-27,76,"Chem. Sci.,2017,8, 1463",CO2Ethylene,Ni,CO2,ethylene,THF,100,10,10,NaO-2-F-C6H4,50,Zn,50,1,10,,,,20,,4
69,p-p-28,77,"Chem. Sci.,2017,8, 1463",CO2Ethylene,Ni,CO2,ethylene,THF,100,10,10,NaO-2-F-C6H4,50,Zn,50,1,10,,,,20,,0
70,p-p-29,78,"Chem. Sci.,2017,8, 1463",CO2Ethylene,Ni,CO2,ethylene,THF,100,10,10,NaO-2-F-C6H4,50,Zn,50,1,10,,,,20,,19
12,p-p-4,79,"Chem. Sci.,2017,8, 1463",CO2Ethylene,Ni,CO2,ethylene,THF,100,10,10,NaO-2-F-C6H4,50,Zn,50,1,10,,,,20,,12
13,p-p-5,80,"Chem. Sci.,2017,8, 1463",CO2Ethylene,Ni,CO2,ethylene,THF,100,10,10,NaO-2-F-C6H4,50,Zn,50,1,10,,,,20,,7
44,p-p-18,81,"Chem. Sci.,2017,8, 1463",CO2Ethylene,Ni,CO2,ethylene,THF,100,10,10,NaO-2-F-C6H4,50,Zn,50,1,10,,,,20,,4
18,p-c-5,82,Inorganica Chimica Acta 357 (2004) 4313–4321,Aryl halidePhenylboronic acid,Pd,Aryl halide,Phenylboronic acid,dioxane,80,1,1.5,cs2co3,400,,,0.666666667,3,,81,,16,,
19,p-c-6,83,Inorganica Chimica Acta 357 (2004) 4313–4321,Aryl halidePhenylboronic acid,Pd,Aryl halide,Phenylboronic acid,dioxane,80,1,1.5,cs2co3,400,,,0.666666667,3,,85,,16,,
20,p-c-7,84,Inorganica Chimica Acta 357 (2004) 4313–4321,Aryl halidePhenylboronic acid,Pd,Aryl halide,Phenylboronic acid,dioxane,80,1,1.5,cs2co3,400,,,0.666666667,3,,99,,16,,
21,p-c-8,85,Inorganica Chimica Acta 357 (2004) 4313–4321,Aryl halidePhenylboronic acid,Pd,Aryl halide,Phenylboronic acid,dioxane,80,1,1.5,cs2co3,400,,,0.666666667,3,,89,,9,,
22,p-c-9,86,Inorganica Chimica Acta 357 (2004) 4313–4321,Aryl halidePhenylboronic acid,Pd,Aryl halide,Phenylboronic acid,dioxane,80,1,1.5,cs2co3,400,,,0.666666667,3,,83,,16,,
23,p-c-10,87,Journal of Molecular Catalysis A: Chemical 259 (2006) 7–10,Aryl halidePhenylboronic acid,Pd,Aryl halide,Phenylboronic acid,dioxane,80,1,1.5,cs2co3,400,,,0.666666667,2,,96,,1,,
24,p-c-11,88,Journal of Molecular Catalysis A: Chemical 259 (2006) 7–10,Aryl halidePhenylboronic acid,Pd,Aryl halide,Phenylboronic acid,dioxane,80,1,1.5,cs2co3,400,,,0.666666667,2,,94,,1.5,,
25,p-c-12,89,Journal of Molecular Catalysis A: Chemical 259 (2006) 7–10,Aryl halidePhenylboronic acid,Pd,Aryl halide,Phenylboronic acid,dioxane,80,1,1.5,cs2co3,400,,,0.666666667,2,,97,,1.5,,
26,p-c-13,90,Journal of Molecular Catalysis A: Chemical 259 (2006) 7–10,Aryl halidePhenylboronic acid,Pd,Aryl halide,Phenylboronic acid,dioxane,80,1,1.5,cs2co3,400,,,0.666666667,2,,85,,3,,
42,p-p-16,91,"Chem. Commun., 1998, 2689–2690",oct-1-eneH2,Ni,oct-1-ene,H2,MeOH,50,50,50,,,,,1,20,,,,1,,220
43,p-p-17,92,"Chem. Commun., 1998, 2689–2690",oct-1-eneH2,Ni,oct-1-ene,H2,MeOH,50,50,50,,,,,1,20,,,,1,,350
12,p-p-12,93,"Chem. Commun., 1998, 2689–2690",oct-1-eneH2,Ni,oct-1-ene,H2,MeOH,25,50,50,,,,,1,20,,,,1,,460
13,p-p-13,94,"Chem. Commun., 1998, 2689–2690",oct-1-eneH2,Ni,oct-1-ene,H2,MeOH,25,50,50,,,,,1,20,,,,1,,350
46,p-p-20,95,"Chem. Commun., 1998, 2689–2690",oct-1-eneH2,Ni,oct-1-ene,H2,MeOH,50,50,50,,,,,1,20,,,,1,,0
47,p-p-21,96,"Chem. Commun., 1998, 2689–2690",oct-1-eneH2,Ni,oct-1-ene,H2,EtOH,50,50,50,,,,,1,20,,,,1,,0
48,p-p-22,97,"Chem. Commun., 1998, 2689–2690",oct-1-eneH2,Ni,oct-1-ene,H2,EtOH,50,50,50,,,,,1,20,,,,1,,0
49,p-c-14,98,"Dalton Trans., 2008, 938-945",4-bromotoluenemorpholine,Pd,4-bromotoluene,morpholine,dioxane,25,5,6,NaOtBu,750,,,0.83,10,,94,,24,,
50,p-c-15,99,"Dalton Trans., 2008, 938-945",4-bromotoluenemorpholine,Pd,4-bromotoluene,morpholine,dioxane,25,5,6,NaOtBu,750,,,0.83,10,,96,,24,,
23,p-c-10,100,"Dalton Trans., 2008, 938-945",4-bromotoluenemorpholine,Pd,4-bromotoluene,morpholine,dioxane,25,5,6,NaOtBu,750,,,0.83,10,,99,,16,,
24,p-c-11,101,"Dalton Trans., 2008, 938-945",4-bromotoluenemorpholine,Pd,4-bromotoluene,morpholine,dioxane,25,5,6,NaOtBu,750,,,0.83,10,,99,,16,,
51,p-c-16,102,"Dalton Trans., 2008, 938-945",4-bromotoluenemorpholine,Pd,4-bromotoluene,morpholine,dioxane,25,5,6,NaOtBu,750,,,0.83,10,,96,,24,,
25,p-c-12,103,"Dalton Trans., 2008, 938-945",4-bromotoluenemorpholine,Pd,4-bromotoluene,morpholine,dioxane,25,5,6,NaOtBu,750,,,0.83,10,,98,,24,,
52,p-c-17,104,"Dalton Trans., 2008, 938-945",4-bromotoluenemorpholine,Pd,4-bromotoluene,morpholine,dioxane,25,5,6,NaOtBu,750,,,0.83,10,,99,,16,,
53,p-c-18,105,"Synlett 2006, No. 8, 1193–1196",PhInorbonene,Pd,PhI,norbonene,DMSO,120,1,3.4,NEt3,760,"tBuOK,HCOOH","1,600",0.29,5,,91,,2,,
54,p-c-19,106,"Synlett 2006, No. 8, 1193–1196",PhInorbonene,Pd,PhI,norbonene,DMSO,120,1,3.4,NEt3,760,tBuOK,"1,600",0.29,5,,95,,2,,
55,p-c-20,107,"Synlett 2006, No. 8, 1193–1196",PhInorbonene,Pd,PhI,norbonene,DMSO,120,1,3.4,NEt3,760,tBuOK,"1,600",0.29,5,,89,,2,,
54,p-c-19,108,"Synlett 2006, No. 8, 1193–1196",PhInorbonene,Pd,PhI,norbonene,DMF,120,1,3.4,NEt3,760,tBuOK,"1,600",0.29,5,,87,,,,
54,p-c-19,109,"Synlett 2006, No. 8, 1193–1196",PhInorbonene,Pd,PhI,norbonene,DMAc,120,1,3.4,NEt3,760,tBuOK,"1,600",0.29,5,,84,,,,
54,p-c-19,110,"Synlett 2006, No. 8, 1193–1196",PhInorbonene,Pd,PhI,norbonene,toluene,120,1,3.4,NEt3,760,tBuOK,"1,600",0.29,5,,71,,,,
54,p-c-19,111,"Synlett 2006, No. 8, 1193–1196",PhInorbonene,Pd,PhI,norbonene,MeCN,120,1,3.4,NEt3,760,tBuOK,"1,600",0.29,5,,70,,,,
54,p-c-19,112,"Synlett 2006, No. 8, 1193–1196",PhInorbonene,Pd,PhI,norbonene,DMSO,120,1,3.4,i-Pr2NEt,760,tBuOK,"1,600",0.29,5,,87,,,,
54,p-c-19,113,"Synlett 2006, No. 8, 1193–1196",PhInorbonene,Pd,PhI,norbonene,DMSO,120,1,3.4,HCO2NH4,760,tBuOK,"1,600",0.29,5,,71,,,,
56,p-c-21,114,Journal of Organometallic Chemistry 690 (2005) 5822–5831,"(E)-1,3-diphenylprop-3-en-1-yl acetatedimethylmalonate",Pd,"(E)-1,3-diphenylprop-3-en-1-yl acetate",dimethylmalonate,dcm,25,0.2,0.6,,,"BSA,KOAc","116,0.8",0.333,1,,98,,5,,
57,p-c-22,115,Journal of Organometallic Chemistry 690 (2005) 5822–5831,"(E)-1,3-diphenylprop-3-en-1-yl acetatedimethylmalonate",Pd,"(E)-1,3-diphenylprop-3-en-1-yl acetate",dimethylmalonate,dcm,25,0.2,0.6,,,"BSA,KOAc","116,0.8",0.333,1,,70,,5,,
58,p-c-23,116,Journal of Organometallic Chemistry 690 (2005) 5822–5831,"(E)-1,3-diphenylprop-3-en-1-yl acetatedimethylmalonate",Pd,"(E)-1,3-diphenylprop-3-en-1-yl acetate",dimethylmalonate,dcm,25,0.2,0.6,,,"BSA,KOAc","116,0.8",0.333,1,,98,,5,,
59,p-c-24,117,Journal of Organometallic Chemistry 690 (2005) 5822–5831,"(E)-1,3-diphenylprop-3-en-1-yl acetatedimethylmalonate",Pd,"(E)-1,3-diphenylprop-3-en-1-yl acetate",dimethylmalonate,dcm,25,0.2,0.6,,,"BSA,KOAc","116,0.8",0.333,1,,64,,5,,
60,p-c-25,118,Journal of Organometallic Chemistry 690 (2005) 5822–5831,"(E)-1,3-diphenylprop-3-en-1-yl acetatedimethylmalonate",Pd,"(E)-1,3-diphenylprop-3-en-1-yl acetate",dimethylmalonate,dcm,25,0.2,0.6,,,"BSA,KOAc","116,0.8",0.333,1,,98,,5,,
61,p-c-26,119,Journal of Organometallic Chemistry 690 (2005) 5822–5831,"(E)-1,3-diphenylprop-3-en-1-yl acetatedimethylmalonate",Pd,"(E)-1,3-diphenylprop-3-en-1-yl acetate",dimethylmalonate,dcm,25,0.2,0.6,,,"BSA,KOAc","116,0.8",0.333,1,,97,,5,,
62,p-c-27,120,Journal of Organometallic Chemistry 690 (2005) 5822–5831,"(E)-1,3-diphenylprop-3-en-1-yl acetatedimethylmalonate",Pd,"(E)-1,3-diphenylprop-3-en-1-yl acetate",dimethylmalonate,dcm,25,0.2,0.6,,,"BSA,KOAc","116,0.8",0.333,1,,95,,5,,
63,p-c-28,121,Journal of Organometallic Chemistry 690 (2005) 5822–5831,"(E)-1,3-diphenylprop-3-en-1-yl acetatedimethylmalonate",Pd,"(E)-1,3-diphenylprop-3-en-1-yl acetate",dimethylmalonate,dcm,25,0.2,0.6,,,"BSA,KOAc","116,0.8",0.333,1,,86,,5,,
73,n-o-1,122,"Organometallics 1998, 17, 3149-3151",ethylenenone,Ni,ethylene,none,toluene,25,7.09275,none,,,,,,90,40.404,,4000,0.66,none,
73,n-o-1,123,"Organometallics 1998, 17, 3149-3152",ethylenenone,Ni,ethylene,none,toluene,25,14.1855,none,,,,,,90,48.485,,10000,0.66,none,
74,n-o-2,124,"Organometallics 1998, 17, 3149-3153",ethylenenone,Ni,ethylene,none,toluene,25,7.09275,none,,,,,,90,70.707,,114000,0.66,none,
75,n-o-3,125,"Organometallics 1998, 17, 3149-3154",ethylenenone,Ni,ethylene,none,toluene,25,7.09275,none,,,,,,90,123.232,,23500,0.66,none,
75,n-o-3,126,"Organometallics 1998, 17, 3149-3155",ethylenenone,Ni,ethylene,none,toluene,0,7.09275,none,,,,,,90,200,,242000,0.66,none,
76,n-o-4,127,"Organometallics 1998, 17, 3149-3156",ethylenenone,Ni,ethylene,none,toluene,25,7.09275,none,,,,,,90,373.333,,37700,0.25,none,
76,n-o-4,128,"Organometallics 1998, 17, 3149-3157",ethylenenone,Ni,ethylene,none,toluene,25,7.09275,none,,,,,,90,373.333,,29500,0.25,none,
77,n-o-5,129,"Organometallics 1998, 17, 3149-3158",ethylenenone,Ni,ethylene,none,toluene,25,7.09275,none,,,,,,90,394.667,,54000,0.25,none,
78,n-o-6,130,"Organometallics 1998, 17, 3149-3159",ethylenenone,Ni,ethylene,none,toluene,25,7.09275,none,,,,,,90,20.202,,73000,0.66,none,
79,n-o-7,131,"Organometallics 1998, 17, 3149-3160",ethylenenone,Ni,ethylene,none,toluene,25,7.09275,none,,,,,,90,383.838,,360000,0.66,none,
80,p-o-6,132,"ACS Catal. 2018, 8, 5963−5976",ethylenenone,Ni,ethylene,none,toluene,70,10.1325,none,,,,,,100,210,,5600,0.33,none,
80,p-o-6,133,"ACS Catal. 2018, 8, 5963−5976",ethylenenone,Ni,ethylene,none,toluene,90,10.1325,none,,,,,,100,9780,,3900,0.33,none,
81,p-o-7,134,"ACS Catal. 2018, 8, 5963−5976",ethylenenone,Ni,ethylene,none,toluene,10,10.1325,none,,,,,,100,204,,90000,0.33,none,
81,p-o-7,135,"ACS Catal. 2018, 8, 5963−5976",ethylenenone,Ni,ethylene,none,toluene,30,10.1325,none,,,,,,100,2940,,480000,0.33,none,
81,p-o-7,136,"ACS Catal. 2018, 8, 5963−5976",ethylenenone,Ni,ethylene,none,toluene,50,10.1325,none,,,,,,100,6540,,241000,0.33,none,
81,p-o-7,137,"ACS Catal. 2018, 8, 5963−5976",ethylenenone,Ni,ethylene,none,toluene,70,10.1325,none,,,,,,100,11100,,146000,0.33,none,
81,p-o-7,138,"ACS Catal. 2018, 8, 5963−5976",ethylenenone,Ni,ethylene,none,toluene,90,10.1325,none,,,,,,100,10020,,9400,0.33,none,
82,p-o-8,139,"ACS Catal. 2018, 8, 5963−5976",ethylenenone,Ni,ethylene,none,toluene,30,10.1325,none,,,,,,100,2100,,398000,0.33,none,
82,p-o-8,140,"ACS Catal. 2018, 8, 5963−5976",ethylenenone,Ni,ethylene,none,toluene,50,10.1325,none,,,,,,100,5280,,206000,0.33,none,
82,p-o-8,141,"ACS Catal. 2018, 8, 5963−5976",ethylenenone,Ni,ethylene,none,toluene,70,10.1325,none,,,,,,100,8400,,59000,0.33,none,
83,p-o-9,142,"ACS Catal. 2018, 8, 5963−5976",ethylenenone,Ni,ethylene,none,toluene,30,10.1325,none,,,,,,100,660,,183000,0.33,none,
80,p-o-6,143,"ACS Catal. 2018, 8, 5963−5976",ethylenenone,Ni,ethylene,none,toluene,70,10.1325,none,,,,,,100,5760,,3800,0.33,none,
84,p-o-10,144,"ACS Catal. 2018, 8, 5963−5976",ethylenenone,Ni,ethylene,none,toluene,70,10.1325,none,,,,,,100,6840,,3100,0.33,none,
80,p-o-6,145,"ACS Catal. 2018, 8, 5963−5976",ethylenemethyl acrylate,Ni,ethylene,methyl acrylate,toluene,70,10,5,,,,,,50,3.2,,1200,1,5.4,
81,p-o-7,146,"ACS Catal. 2018, 8, 5963−5976",ethylenemethyl acrylate,Ni,ethylene,methyl acrylate,toluene,70,10,10,,,,,,50,25.7,,9400,1,3.7,
81,p-o-7,147,"ACS Catal. 2018, 8, 5963−5976",ethylenemethyl acrylate,Ni,ethylene,methyl acrylate,toluene,50,10,10,,,,,,50,26.3,,22600,1,2.2,
82,p-o-8,148,"ACS Catal. 2018, 8, 5963−5976",ethylenemethyl acrylate,Ni,ethylene,methyl acrylate,toluene,50,10,10,,,,,,50,49.3,,21700,1,4.3,
83,p-o-9,149,"ACS Catal. 2018, 8, 5963−5976",ethylenemethyl acrylate,Ni,ethylene,methyl acrylate,toluene,50,10,10,,,,,,50,100,,72400,1,0.5,
81,p-o-7,150,"ACS Catal. 2018, 8, 5963−5976",ethylenemethyl acrylate,Ni,ethylene,methyl acrylate,toluene,30,10,5,,,,,,50,37,,10800,1,0.5,
81,p-o-7,151,"ACS Catal. 2018, 8, 5963−5976",ethylenemethyl acrylate,Ni,ethylene,methyl acrylate,toluene,30,10,5,,,,,,50,24,,64400,1,0.5,
80,p-o-6,152,"ACS Catal. 2018, 8, 5963−5976",ethylenebutyl acrylate,Ni,ethylene,butyl acrylate,toluene,70,10,10,,,,,,50,2.8,,1600,1,7.7,
81,p-o-7,153,"ACS Catal. 2018, 8, 5963−5976",ethylenebutyl acrylate,Ni,ethylene,butyl acrylate,toluene,50,10,10,,,,,,50,50.2,,45300,1,1.9,
82,p-o-8,154,"ACS Catal. 2018, 8, 5963−5976",ethylenebutyl acrylate,Ni,ethylene,butyl acrylate,toluene,50,10,10,,,,,,50,40.2,,30300,1,4,
83,p-o-9,155,"ACS Catal. 2018, 8, 5963−5976",ethylenebutyl acrylate,Ni,ethylene,butyl acrylate,toluene,50,10,10,,,,,,50,53.6,,95800,1,0.7,
80,p-o-6,156,"ACS Catal. 2018, 8, 5963−5976",ethyleneDMAA,Ni,ethylene,DMAA,toluene,70,10,5,,,,,,50,1.2,,3200,1,3.3,
81,p-o-7,157,"ACS Catal. 2018, 8, 5963−5976",ethyleneDMAA,Ni,ethylene,DMAA,toluene,50,10,10,,,,,,50,8.9,,16300,1,1.2,
82,p-o-8,158,"ACS Catal. 2018, 8, 5963−5976",ethyleneDMAA,Ni,ethylene,DMAA,toluene,50,10,10,,,,,,50,11.1,,23400,1,0.7,
83,p-o-9,159,"ACS Catal. 2018, 8, 5963−5976",ethyleneDMAA,Ni,ethylene,DMAA,toluene,50,10,10,,,,,,50,20.2,,63200,1,0.5,
84,p-o-10,160,"ACS Catal. 2018, 8, 5963−5976",ethylenemethyl acrylate,Ni,ethylene,methyl acrylate,toluene,50,10,5,,,,,,50,0,,0,1,0,
84,p-o-10,161,"ACS Catal. 2018, 8, 5963−5976",ethylenemethyl acrylate,Ni,ethylene,methyl acrylate,toluene,70,10,5,,,,,,50,0,,0,1,0,
84,p-o-10,162,"ACS Catal. 2018, 8, 5963−5976",ethylenemethyl acrylate,Ni,ethylene,methyl acrylate,toluene,70,10,5,,,,,,50,2.3,,0,1,13.6,
41,p-o-5,163,"ACS Catal. 2017, 7, 1308−1312",ethylenenone,Ni,ethylene,none,toluene,80,8.106,none,,,,,,50,3700,,3200,0.5,none,
85,p-o-11,164,"ACS Catal. 2017, 7, 1308−1312",ethylenenone,Ni,ethylene,none,toluene,80,8.106,none,,,,,,50,2300,,2900,0.5,none,
86,p-o-12,165,"ACS Catal. 2017, 7, 1308−1312",ethylenenone,Ni,ethylene,none,toluene,80,8.106,none,,,,,,50,3000,,1700,0.5,none,
87,p-o-13,166,"ACS Catal. 2017, 7, 1308−1312",ethylenenone,Ni,ethylene,none,toluene,80,8.106,none,,,,,,50,4500,,4700,0.5,none,
88,p-o-14,167,"ACS Catal. 2017, 7, 1308−1312",ethylenenone,Ni,ethylene,none,toluene,80,8.106,none,,,,,,50,3200,,2900,0.5,none,
41,p-o-5,168,"ACS Catal. 2017, 7, 1308−1312",ethylenenone,Ni,ethylene,none,toluene,100,8.106,none,,,,,,50,3200,,2300,0.5,none,
85,p-o-11,169,"ACS Catal. 2017, 7, 1308−1312",ethylenenone,Ni,ethylene,none,toluene,100,8.106,none,,,,,,50,2000,,2000,0.5,none,
86,p-o-12,170,"ACS Catal. 2017, 7, 1308−1312",ethylenenone,Ni,ethylene,none,toluene,100,8.106,none,,,,,,50,2200,,1500,0.5,none,
87,p-o-13,171,"ACS Catal. 2017, 7, 1308−1312",ethylenenone,Ni,ethylene,none,toluene,100,8.106,none,,,,,,50,4000,,3800,0.5,none,
88,p-o-14,172,"ACS Catal. 2017, 7, 1308−1312",ethylenenone,Ni,ethylene,none,toluene,100,8.106,none,,,,,,50,2900,,2100,0.5,none,
41,p-o-5,173,"ACS Catal. 2017, 7, 1308−1312",ethylenevinyl trimethoxysilane,Ni,ethylene,vinyl trimethoxysilane,toluene,80,8.106,0,,,,,,20,60,,12500,1,3.4,
41,p-o-5,174,"ACS Catal. 2017, 7, 1308−1312",ethyleneallyl trimethoxysilane,Ni,ethylene,allyl trimethoxysilane,toluene,80,8.106,0,,,,,,20,60,,12200,1,2.1,
41,p-o-5,175,"ACS Catal. 2017, 7, 1308−1312",ethyleneallyl butyl ether,Ni,ethylene,allyl butyl ether,toluene,80,8.106,0,,,,,,20,10,,19600,1,1.6,
41,p-o-5,176,"ACS Catal. 2017, 7, 1308−1312",ethyleneallyl cyanide,Ni,ethylene,allyl cyanide,toluene,80,8.106,0,,,,,,20,10,,4300,1,0.7,
41,p-o-5,177,"ACS Catal. 2017, 7, 1308−1312",ethyleneallyl chloride,Ni,ethylene,allyl chloride,toluene,80,8.106,0,,,,,,20,5,,2000,1,0.8,
41,p-o-5,178,"ACS Catal. 2017, 7, 1308−1312",ethyleneNB-CH2OH,Ni,ethylene,NB-CH2OH,toluene,80,8.106,0,,,,,,20,50,,10400,1,3.1,
41,p-o-5,179,"ACS Catal. 2017, 7, 1308−1312",ethyleneNB-OCOMe,Ni,ethylene,NB-OCOMe,toluene,80,8.106,0,,,,,,20,115,,10400,1,1.6,
41,p-o-5,180,"ACS Catal. 2017, 7, 1308−1312",ethyleneCH2CH(CH2)9OH,Ni,ethylene,CH2CH(CH2)9OH,toluene,80,8.106,0,,,,,,20,115,,3700,1,2.4,
41,p-o-5,181,"ACS Catal. 2017, 7, 1308−1312",ethylenemethyl 10-undecenoate,Ni,ethylene,methyl 10-undecenoate,toluene,80,8.106,0,,,,,,20,45,,7900,1,1.6,
41,p-o-5,182,"ACS Catal. 2017, 7, 1308−1312",ethyleneCH2CH(CH2)4Br,Ni,ethylene,CH2CH(CH2)4Br,toluene,80,8.106,0,,,,,,20,55,,4800,1,1.8,
41,p-o-5,183,"ACS Catal. 2017, 7, 1308−1312",ethyleneCH2CH(CH2)4Cl,Ni,ethylene,CH2CH(CH2)4Cl,toluene,80,8.106,0,,,,,,20,75,,4500,1,2,
41,p-o-5,184,"ACS Catal. 2017, 7, 1308−1312",ethyleneCH2CH(CH2)4Cl,Ni,ethylene,CH2CH(CH2)4Cl,toluene,80,8.106,0,,,,,,20,40,,3000,1,7.6,
85,p-o-11,185,"ACS Catal. 2017, 7, 1308−1312",ethyleneCH2CH(CH2)4Cl,Ni,ethylene,CH2CH(CH2)4Cl,toluene,80,8.106,0,,,,,,20,155,,2800,1,3,
86,p-o-12,186,"ACS Catal. 2017, 7, 1308−1312",ethyleneCH2CH(CH2)4Cl,Ni,ethylene,CH2CH(CH2)4Cl,toluene,80,8.106,0,,,,,,20,135,,1600,1,1.9,
87,p-o-13,187,"ACS Catal. 2017, 7, 1308−1312",ethyleneCH2CH(CH2)4Cl,Ni,ethylene,CH2CH(CH2)4Cl,toluene,80,8.106,0,,,,,,20,105,,9800,1,4.4,
88,p-o-14,188,"ACS Catal. 2017, 7, 1308−1312",ethyleneCH2CH(CH2)4Cl,Ni,ethylene,CH2CH(CH2)4Cl,toluene,80,8.106,0,,,,,,20,75,,4000,1,3,
85,p-o-11,189,"ACS Catal. 2017, 7, 1308−1312",ethylenemethyl 10-undecenoate,Ni,ethylene,methyl 10-undecenoate,toluene,80,8.106,0,,,,,,20,60,,4700,1,4.4,
86,p-o-12,190,"ACS Catal. 2017, 7, 1308−1312",ethylenemethyl 10-undecenoate,Ni,ethylene,methyl 10-undecenoate,toluene,80,8.106,0,,,,,,20,75,,3600,1,2.5,
87,p-o-13,191,"ACS Catal. 2017, 7, 1308−1312",ethylenemethyl 10-undecenoate,Ni,ethylene,methyl 10-undecenoate,toluene,80,8.106,0,,,,,,20,60,,12000,1,6,
88,p-o-14,192,"ACS Catal. 2017, 7, 1308−1312",ethylenemethyl 10-undecenoate,Ni,ethylene,methyl 10-undecenoate,toluene,80,8.106,0,,,,,,20,40,,4500,1,3.4,
88,p-o-14,193,"ACS Catal. 2017, 7, 1308−1312",ethyleneallyl cyanide,Ni,ethylene,allyl cyanide,toluene,80,8.106,0,,,,,,20,10,,5400,1,1.2,
41,p-o-5,194,"ACS Catal. 2017, 7, 1308−1312",ethylenenone,Ni,ethylene,none,toluene,25,8.106,none,,,,,,20,1350,,362000,1,none,
85,p-o-11,195,"ACS Catal. 2017, 7, 1308−1312",ethylenenone,Ni,ethylene,none,toluene,25,8.106,none,,,,,,20,0,,0,1,none,
86,p-o-12,196,"ACS Catal. 2017, 7, 1308−1312",ethylenenone,Ni,ethylene,none,toluene,25,8.106,none,,,,,,20,35,,62000,1,none,
87,p-o-13,197,"ACS Catal. 2017, 7, 1308−1312",ethylenenone,Ni,ethylene,none,toluene,25,8.106,none,,,,,,20,130,,446000,1,none,
88,p-o-14,198,"ACS Catal. 2017, 7, 1308−1312",ethylenenone,Ni,ethylene,none,toluene,25,8.106,none,,,,,,20,215,,264000,1,none,
41,p-o-5,199,"ACS Catal. 2017, 7, 1308−1312",ethylenemethyl 10-undecenoate,Ni,ethylene,methyl 10-undecenoate,toluene,25,8.106,0,,,,,,20,20,,89000,1,0.35,
41,p-o-5,200,"ACS Catal. 2017, 7, 1308−1312",ethyleneCH2CH(CH2)4Br,Ni,ethylene,CH2CH(CH2)4Br,toluene,25,8.106,0,,,,,,20,65,,150000,1,0.35,
41,p-o-5,201,"ACS Catal. 2017, 7, 1308−1312",ethyleneCH2CH(CH2)4Cl,Ni,ethylene,CH2CH(CH2)4Cl,toluene,25,8.106,0,,,,,,20,50,,146000,1,0.46,
86,p-o-12,202,"ACS Catal. 2017, 7, 1308−1312",ethyleneCH2CH(CH2)4Cl,Ni,ethylene,CH2CH(CH2)4Cl,toluene,25,8.106,0,,,,,,20,60,,59000,1,0.3,
87,p-o-13,203,"ACS Catal. 2017, 7, 1308−1312",ethyleneCH2CH(CH2)4Cl,Ni,ethylene,CH2CH(CH2)4Cl,toluene,25,8.106,0,,,,,,20,100,,179000,1,0.6,
88,p-o-14,204,"ACS Catal. 2017, 7, 1308−1312",ethyleneCH2CH(CH2)4Cl,Ni,ethylene,CH2CH(CH2)4Cl,toluene,25,8.106,0,,,,,,20,165,,124000,1,0.7,
86,p-o-12,205,"ACS Catal. 2017, 7, 1308−1312",ethylenenone,Ni,ethylene,none,toluene,25,8.106,none,,,,,,20,45,,75000,1,none,
88,p-o-14,206,"ACS Catal. 2017, 7, 1308−1312",ethylenenone,Ni,ethylene,none,toluene,25,8.106,none,,,,,,20,220,,290000,1,none,
86,p-o-12,207,"ACS Catal. 2017, 7, 1308−1312",ethyleneCH2CH(CH2)4Cl,Ni,ethylene,CH2CH(CH2)4Cl,toluene,25,8.106,0,,,,,,20,55,,55000,1,0.5,
88,p-o-14,208,"ACS Catal. 2017, 7, 1308−1312",ethyleneCH2CH(CH2)4Cl,Ni,ethylene,CH2CH(CH2)4Cl,toluene,25,8.106,0,,,,,,20,190,,137000,1,0.9,
89,p-o-15,209,"Inorg. Chem. 2020, 59, 4475−4482",ethylenenone,Ni,ethylene,none,toluene,40,8,none,,,,,,20,70,,31200,0.5,none,
89,p-o-15,210,"Inorg. Chem. 2020, 59, 4475−4482",ethylenenone,Ni,ethylene,none,toluene,60,8,none,,,,,,20,220,,20700,0.5,none,
89,p-o-15,211,"Inorg. Chem. 2020, 59, 4475−4482",ethylenenone,Ni,ethylene,none,toluene,80,8,none,,,,,,20,420,,14400,0.5,none,
89,p-o-15,212,"Inorg. Chem. 2020, 59, 4475−4482",ethylenenone,Ni,ethylene,none,toluene,100,8,none,,,,,,20,360,,9300,0.5,none,
89,p-o-15,213,"Inorg. Chem. 2020, 59, 4475−4482",ethylenenone,Ni,ethylene,none,toluene,80,8,none,,,,,,20,240,,11700,0.5,none,
89,p-o-15,214,"Inorg. Chem. 2020, 59, 4475−4482",ethylenenone,Ni,ethylene,none,toluene,80,15,none,,,,,,20,560,,18400,0.5,none,
89,p-o-15,215,"Inorg. Chem. 2020, 59, 4475−4482",ethylenenone,Ni,ethylene,none,toluene,80,15,none,,,,,,20,310,,15700,0.5,none,
89,p-o-15,216,"Inorg. Chem. 2020, 59, 4475−4482",ethylenenone,Ni,ethylene,none,toluene,80,30,none,,,,,,20,670,,22500,0.5,none,
89,p-o-15,217,"Inorg. Chem. 2020, 59, 4475−4482",ethylenenone,Ni,ethylene,none,toluene,80,30,none,,,,,,20,440,,18100,0.5,none,
90,p-o-16,218,"Inorg. Chem. 2020, 59, 4475−4482",ethylenenone,Ni,ethylene,none,toluene,80,8,none,,,,,,20,2670,,22300,0.5,none,
90,p-o-16,219,"Inorg. Chem. 2020, 59, 4475−4482",ethylenenone,Ni,ethylene,none,toluene,80,8,none,,,,,,20,2030,,14500,0.5,none,
90,p-o-16,220,"Inorg. Chem. 2020, 59, 4475−4482",ethylenenone,Ni,ethylene,none,toluene,80,15,none,,,,,,20,3320,,27500,0.5,none,
90,p-o-16,221,"Inorg. Chem. 2020, 59, 4475−4482",ethylenenone,Ni,ethylene,none,toluene,80,15,none,,,,,,20,2380,,20300,0.5,none,
90,p-o-16,222,"Inorg. Chem. 2020, 59, 4475−4482",ethylenenone,Ni,ethylene,none,toluene,80,30,none,,,,,,20,4020,,32500,0.5,none,
90,p-o-16,223,"Inorg. Chem. 2020, 59, 4475−4482",ethylenenone,Ni,ethylene,none,toluene,80,30,none,,,,,,20,2740,,26300,0.5,none,
91,p-o-17,224,"Inorg. Chem. 2020, 59, 4475−4482",ethylenenone,Ni,ethylene,none,toluene,80,8,none,,,,,,20,1590,,28900,0.5,none,
91,p-o-17,225,"Inorg. Chem. 2020, 59, 4475−4482",ethylenenone,Ni,ethylene,none,toluene,80,8,none,,,,,,20,660,,20300,0.5,none,
91,p-o-17,226,"Inorg. Chem. 2020, 59, 4475−4482",ethylenenone,Ni,ethylene,none,toluene,80,15,none,,,,,,20,1930,,37600,0.5,none,
91,p-o-17,227,"Inorg. Chem. 2020, 59, 4475−4482",ethylenenone,Ni,ethylene,none,toluene,80,15,none,,,,,,20,1010,,23600,0.5,none,
91,p-o-17,228,"Inorg. Chem. 2020, 59, 4475−4482",ethylenenone,Ni,ethylene,none,toluene,80,30,none,,,,,,20,2390,,52300,0.5,none,
91,p-o-17,229,"Inorg. Chem. 2020, 59, 4475−4482",ethylenenone,Ni,ethylene,none,toluene,80,30,none,,,,,,20,1340,,30000,0.5,none,
89,p-o-15,230,"Inorg. Chem. 2020, 59, 4475−4482",ethylenemethyl acrylate,Ni,ethylene,methyl acrylate,toluene,80,8,0,,,,,,20,2,,4200,3,7,
89,p-o-15,231,"Inorg. Chem. 2020, 59, 4475−4482",ethylenemethyl acrylate,Ni,ethylene,methyl acrylate,toluene,80,8,0,,,,,,20,1.2,,3400,3,6.3,
89,p-o-15,232,"Inorg. Chem. 2020, 59, 4475−4482",ethylenemethyl acrylate,Ni,ethylene,methyl acrylate,toluene,80,15,0,,,,,,20,10.7,,6300,3,3.1,
89,p-o-15,233,"Inorg. Chem. 2020, 59, 4475−4482",ethylenemethyl acrylate,Ni,ethylene,methyl acrylate,toluene,80,15,0,,,,,,20,9,,5000,3,2.8,
89,p-o-15,234,"Inorg. Chem. 2020, 59, 4475−4482",ethylenemethyl acrylate,Ni,ethylene,methyl acrylate,toluene,80,30,0,,,,,,20,17.5,,8500,3,2.2,
89,p-o-15,235,"Inorg. Chem. 2020, 59, 4475−4482",ethylenemethyl acrylate,Ni,ethylene,methyl acrylate,toluene,80,30,0,,,,,,20,14.5,,7300,3,1.8,
90,p-o-16,236,"Inorg. Chem. 2020, 59, 4475−4482",ethylenemethyl acrylate,Ni,ethylene,methyl acrylate,toluene,80,8,0,,,,,,20,7.7,,10100,3,2.5,
91,p-o-17,237,"Inorg. Chem. 2020, 59, 4475−4482",ethylenemethyl acrylate,Ni,ethylene,methyl acrylate,toluene,80,8,0,,,,,,20,13.8,,6000,3,2.7,
92,p-o-18,238,"Organometallics 2008, 27, 19, 4821–4824",ethylenenone,Ni,ethylene,none,toluene,25,4.13685,30,,,,,,30,0.03,,760,2,none,
92,p-o-18,239,"Organometallics 2008, 27, 19, 4821–4824",ethylenenone,Ni,ethylene,none,toluene,25,4.13685,30,,,,,,30,0.14,,1300,2,none,
93,p-o-19,240,"Organometallics 2008, 27, 19, 4821–4824",ethylenenone,Ni,ethylene,none,toluene,25,4.13685,30,,,,,,30,0.011,,2100,2,none,
92,p-o-18,241,"Organometallics 2008, 27, 19, 4821–4824",ethylenenone,Ni,ethylene,none,toluene,25,4.13685,30,,,,,,30,0.0065,,920,18,none,
92,p-o-18,242,"Organometallics 2008, 27, 19, 4821–4824",ethylenenone,Ni,ethylene,none,toluene,25,4.13685,30,,,,,,30,0.0263,,1200,18,none,
93,p-o-19,243,"Organometallics 2008, 27, 19, 4821–4824",ethylenenone,Ni,ethylene,none,toluene,25,4.13685,30,,,,,,30,0.0036,,2100,18,none,
92,p-o-18,244,"Organometallics 2008, 27, 19, 4821–4824",ethylenenone,Ni,ethylene,none,toluene,25,20.68425,30,,,,,,30,0.055,,1300,2,none,
92,p-o-18,245,"Organometallics 2008, 27, 19, 4821–4824",ethylenenone,Ni,ethylene,none,toluene,25,20.68425,30,,,,,,30,0.163,,1500,2,none,
94,p-o-20,246,"J. Am. Chem. Soc. 2021, 143, 17, 6516–6527",ethylenetert-butyl acrylate,Ni,ethylene,tert-butyl acrylate,toluene,70,27.579,0.25,,,,,,5,321,,94200,1,2.51,
94,p-o-20,247,"J. Am. Chem. Soc. 2021, 143, 17, 6516–6527",ethylenetert-butyl acrylate,Ni,ethylene,tert-butyl acrylate,toluene,90,27.579,0.25,,,,,,5,598,,59400,1,2.15,
94,p-o-20,248,"J. Am. Chem. Soc. 2021, 143, 17, 6516–6527",ethylenetert-butyl acrylate,Ni,ethylene,tert-butyl acrylate,toluene,90,27.579,0.5,,,,,,5,245,,40800,1,5.05,
94,p-o-20,249,"J. Am. Chem. Soc. 2021, 143, 17, 6516–6527",ethylenetert-butyl acrylate,Ni,ethylene,tert-butyl acrylate,toluene,90,27.579,0.75,,,,,,5,118,,28900,1,8.17,
94,p-o-20,250,"J. Am. Chem. Soc. 2021, 143, 17, 6516–6527",ethylenetert-butyl acrylate,Ni,ethylene,tert-butyl acrylate,toluene,100,27.579,0.75,,,,,,5,113,,22700,1,7.78,
94,p-o-20,251,"J. Am. Chem. Soc. 2021, 143, 17, 6516–6527",ethylenetert-butyl acrylate,Ni,ethylene,tert-butyl acrylate,toluene,100,27.579,1,,,,,,5,82,,19100,1,11.95,
94,p-o-20,252,"J. Am. Chem. Soc. 2021, 143, 17, 6516–6527",ethylenetert-butyl acrylate,Ni,ethylene,tert-butyl acrylate,toluene,90,27.579,0.25,,,,,,5,661,,55100,1,2.11,
94,p-o-20,253,"J. Am. Chem. Soc. 2021, 143, 17, 6516–6527",ethylenetert-butyl acrylate,Ni,ethylene,tert-butyl acrylate,toluene,90,27.579,0.6,,,,,,5,460,,44900,1,3.72,
94,p-o-20,254,"J. Am. Chem. Soc. 2021, 143, 17, 6516–6527",ethylenetert-butyl acrylate,Ni,ethylene,tert-butyl acrylate,toluene,90,27.579,1.15,,,,,,5,290,,31100,1,8.7,
95,p-o-21,255,"J. Am. Chem. Soc. 2021, 143, 17, 6516–6527",ethylenetert-butyl acrylate,Ni,ethylene,tert-butyl acrylate,toluene,70,27.579,0.25,,,,,,5,206,,16500,1,0.75,
95,p-o-21,256,"J. Am. Chem. Soc. 2021, 143, 17, 6516–6527",ethylenetert-butyl acrylate,Ni,ethylene,tert-butyl acrylate,toluene,90,27.579,0.25,,,,,,5,481,,10100,1,0.73,
95,p-o-21,257,"J. Am. Chem. Soc. 2021, 143, 17, 6516–6527",ethylenetert-butyl acrylate,Ni,ethylene,tert-butyl acrylate,toluene,90,27.579,0.5,,,,,,5,262,,9000,1,1.38,
95,p-o-21,258,"J. Am. Chem. Soc. 2021, 143, 17, 6516–6527",ethylenetert-butyl acrylate,Ni,ethylene,tert-butyl acrylate,toluene,90,27.579,0.75,,,,,,5,205,,7600,1,2,
95,p-o-21,259,"J. Am. Chem. Soc. 2021, 143, 17, 6516–6527",ethylenetert-butyl acrylate,Ni,ethylene,tert-butyl acrylate,toluene,100,27.579,0.25,,,,,,5,637,,8100,1,0.7,
96,p-o-22,260,"Organometallics 2019, 38, 5, 1118–1126",ethylenenone,Ni,ethylene,none,toluene,30,20,none,,,,,,100,0,,0,0.5,none,
96,p-o-22,261,"Organometallics 2019, 38, 5, 1118–1126",ethylenenone,Ni,ethylene,none,toluene,50,20,none,,,,,,100,851,,48800,0.5,none,
96,p-o-22,262,"Organometallics 2019, 38, 5, 1118–1126",ethylenenone,Ni,ethylene,none,toluene,70,20,none,,,,,,100,1646,,21000,0.5,none,
96,p-o-22,263,"Organometallics 2019, 38, 5, 1118–1126",ethylenenone,Ni,ethylene,none,toluene,90,20,none,,,,,,100,720,,5600,0.5,none,
97,p-o-23,264,"Organometallics 2019, 38, 5, 1118–1126",ethylenenone,Ni,ethylene,none,toluene,30,20,none,,,,,,100,23,,17900,0.5,none,
97,p-o-23,265,"Organometallics 2019, 38, 5, 1118–1126",ethylenenone,Ni,ethylene,none,toluene,50,20,none,,,,,,100,1103,,6600,0.5,none,
97,p-o-23,266,"Organometallics 2019, 38, 5, 1118–1126",ethylenenone,Ni,ethylene,none,toluene,70,20,none,,,,,,100,11,,2100,0.5,none,
98,p-o-24,267,"Organometallics 2019, 38, 5, 1118–1126",ethylenenone,Ni,ethylene,none,toluene,30,20,none,,,,,,100,23,,39100,0.5,none,
98,p-o-24,268,"Organometallics 2019, 38, 5, 1118–1126",ethylenenone,Ni,ethylene,none,toluene,50,20,none,,,,,,100,17,,35600,0.5,none,
98,p-o-24,269,"Organometallics 2019, 38, 5, 1118–1126",ethylenenone,Ni,ethylene,none,toluene,70,20,none,,,,,,100,0,,0,0.5,none,
99,p-o-25,270,"Organometallics 2019, 38, 5, 1118–1126",ethylenenone,Ni,ethylene,none,toluene,30,20,none,,,,,,100,57,,127200,0.5,none,
99,p-o-25,271,"Organometallics 2019, 38, 5, 1118–1126",ethylenenone,Ni,ethylene,none,toluene,50,20,none,,,,,,100,669,,224000,0.5,none,
99,p-o-25,272,"Organometallics 2019, 38, 5, 1118–1126",ethylenenone,Ni,ethylene,none,toluene,70,20,none,,,,,,100,1314,,110600,0.5,none,
99,p-o-25,273,"Organometallics 2019, 38, 5, 1118–1126",ethylenenone,Ni,ethylene,none,toluene,90,20,none,,,,,,100,646,,29100,0.5,none,
85,p-o-11,274,"Organometallics 2019, 38, 5, 1118–1126",ethylenenone,Ni,ethylene,none,toluene,30,20,none,,,,,,100,34,,74700,0.5,none,
85,p-o-11,275,"Organometallics 2019, 38, 5, 1118–1126",ethylenenone,Ni,ethylene,none,toluene,50,20,none,,,,,,100,143,,98100,0.5,none,
85,p-o-11,276,"Organometallics 2019, 38, 5, 1118–1126",ethylenenone,Ni,ethylene,none,toluene,70,20,none,,,,,,100,2571,,48400,0.5,none,
96,p-o-22,277,"Organometallics 2019, 38, 5, 1118–1126",ethylenevinyl trimethoxysilane,Ni,ethylene,vinyl trimethoxysilane,toluene,50,20.265,0,,,,,,100,173,,38900,1,0.1,
96,p-o-22,278,"Organometallics 2019, 38, 5, 1118–1126",ethylenevinyl trimethoxysilane,Ni,ethylene,vinyl trimethoxysilane,toluene,50,20.265,0,,,,,,100,57,,25400,1,0.4,
97,p-o-23,279,"Organometallics 2019, 38, 5, 1118–1126",ethylenevinyl trimethoxysilane,Ni,ethylene,vinyl trimethoxysilane,toluene,50,20.265,0,,,,,,100,118,,6200,1,0.3,
85,p-o-11,280,"Organometallics 2019, 38, 5, 1118–1126",ethylenevinyl trimethoxysilane,Ni,ethylene,vinyl trimethoxysilane,toluene,50,20.265,0,,,,,,100,40,,68600,1,0.15,
99,p-o-25,281,"Organometallics 2019, 38, 5, 1118–1126",ethylenevinyl trimethoxysilane,Ni,ethylene,vinyl trimethoxysilane,toluene,50,20.265,0,,,,,,100,22,,49000,1,0.8,
99,p-o-25,282,"Organometallics 2019, 38, 5, 1118–1126",ethylenevinyl trimethoxysilane,Ni,ethylene,vinyl trimethoxysilane,toluene,50,20.265,0,,,,,,100,6,,23900,1,2.4,
96,p-o-22,283,"Organometallics 2019, 38, 5, 1118–1126",ethyleneallyl butyl ether,Ni,ethylene,allyl butyl ether,toluene,50,20.265,0,,,,,,100,9,,42500,1,0.2,
99,p-o-25,284,"Organometallics 2019, 38, 5, 1118–1126",ethyleneallyl butyl ether,Ni,ethylene,allyl butyl ether,toluene,50,20.265,0,,,,,,100,23,,86000,1,0.1,
99,p-o-25,285,"Organometallics 2019, 38, 5, 1118–1126",ethyleneallyl butyl ether,Ni,ethylene,allyl butyl ether,toluene,50,20.265,0,,,,,,100,2,,55600,1,0.6,
99,p-o-25,286,"Organometallics 2019, 38, 5, 1118–1126",ethyleneallyl acetate,Ni,ethylene,allyl acetate,toluene,50,20.265,0,,,,,,100,6,,65600,1,0.1,
