Repository: yinpokwong/catalyst-repurposing

# catalyst-repurposing
ongoing work on repurposing ligand designs for pd/ni catalysis

updated on 09/22/2025

File: master_ligand_dataset_3.csv (part 1 of 12)
lig_id,ligand_name,SMILES,exp_id,ref,substrate_comb,metal,substrate_1,substrate_2,solvent,temperature,"substrate_1_amount (gas: bar, liqu: mmol, solid: g)",substrate_2_amount,base,base_equiv_to_cat,additive,additive_equiv,substrate_ratio,volume_ml,activity_kg_mol,yield,mn,time_hr,incorporatio_ratio,ton,,,,,,,,
1,n-n-1,CN(CCN(C)C)C,1,"ChemSusChem, 2011, 4, 1275 – 1279",CO2ethylene,Ni,CO2,ethylene,dcm,25,,,,,ch3i,10,,4,,21,,3,,,,,,,,,,
1,n-n-1,CN(CCN(C)C)C,2,"ChemSusChem, 2011, 4, 1275 – 1279",CO2ethylene,Ni,CO2,ethylene,dcm,25,,,,,ch3i,100,,4,,56,,3,,,,,,,,,,
2,p-p-1,P(CCP(C1=CC=CC=C1)C2=CC=CC=C2)(C3=CC=CC=C3)C4=CC=CC=C4,3,"ChemSusChem, 2011, 4, 1275 – 1279",CO2ethylene,Ni,CO2,ethylene,dcm,25,,,,,ch3i,10,,4,,14,,48,,,,,,,,,,
2,p-p-1,P(CCP(C1=CC=CC=C1)C2=CC=CC=C2)(C3=CC=CC=C3)C4=CC=CC=C4,4,"ChemSusChem, 2011, 4, 1275 – 1279",CO2ethylene,Ni,CO2,ethylene,dcm,25,,,,,ch3i,100,,4,,29,,48,,,,,,,,,,
3,p-p-2,P(CCCP(C1=CC=CC=C1)C2=CC=CC=C2)(C3=CC=CC=C3)C4=CC=CC=C4,5,"ChemSusChem, 2011, 4, 1275 – 1279",CO2ethylene,Ni,CO2,ethylene,dcm,25,,,,,ch3i,10,,4,,18,,24,,,,,,,,,,
3,p-p-2,P(CCCP(C1=CC=CC=C1)C2=CC=CC=C2)(C3=CC=CC=C3)C4=CC=CC=C4,6,"ChemSusChem, 2011, 4, 1275 – 1279",CO2ethylene,Ni,CO2,ethylene,dcm,25,,,,,ch3i,100,,4,,48,,24,,,,,,,,,,
4,p-p-3,P(CCCCP(C1=CC=CC=C1)C2=CC=CC=C2)(C3=CC=CC=C3)C4=CC=CC=C4,7,"ChemSusChem, 2011, 4, 1275 – 1279",CO2ethylene,Ni,CO2,ethylene,dcm,25,,,,,ch3i,10,,4,,0,,24,,,,,,,,,,
4,p-p-3,P(CCCCP(C1=CC=CC=C1)C2=CC=CC=C2)(C3=CC=CC=C3)C4=CC=CC=C4,8,"ChemSusChem, 2011, 4, 1275 – 1279",CO2ethylene,Ni,CO2,ethylene,dcm,25,,,,,ch3i,100,,4,,0,,24,,,,,,,,,,
5,c-n-1,CC(C1=CC=CC(C(C)C)=C1N2CN3C(C4=NC=CC=C4)=CC=CC3=C2)C,9,"Catalysts 2020, 10, 758",CO2ethylene,Ni,CO2,ethylene,PhCl,60,5,25,NEt3,500,"Zn, LiI","500, 250",0.2,2,,34,,12,,,,,,,,,,
6,c-n-2,CCC1=CC=CC(CC)=C1N2CN3C(C4=NC=CC(C(C)(C)C)=C4)=CC(C(C)(C)C)=CC3=C2,10,"Catalysts 2020, 10, 758",CO2ethylene,Ni,CO2,ethylene,PhCl,60,5,25,NEt3,500,"Zn, LiI","500, 250",0.2,2,,85,,12,,,,,,,,,,
7,c-n-3,CC(C(C=CC=C1)=C1/N=C(C2=C3C(C=CC=C34)=CC=C2)/C4=N/C5=CC=CC=C5C(C)(C)C)(C)C,11,"Catalysts 2020, 10, 758",CO2ethylene,Ni,CO2,ethylene,PhCl,60,5,25,NEt3,500,"Zn, LiI","500, 250",0.2,2,,80,,12,,,,,,,,,,
8,c-n-4,CCCC1=CC=CC(C(C)C)=C1N2CN3C(C4=NC=CC(C(C)(C)C)=C4)=CC(C(C)(C)C)=CC3=C2,12,"Catalysts 2020, 10, 758",CO2ethylene,Ni,CO2,ethylene,PhCl,60,5,25,NEt3,500,"Zn, LiI","500, 250",0.2,2,,108,,12,,,,,,,,,,
9,c-n-5,CC(C=CC1=C2C=CC=C1)=C2N3CN4C(C5=NC=CC(C(C)(C)C)=C5)=CC(C(C)(C)C)=CC4=C3,13,"Catalysts 2020, 10, 758",CO2ethylene,Ni,CO2,ethylene,PhCl,60,5,25,NEt3,500,"Zn, LiI","500, 250",0.2,2,,50,,12,,,,,,,,,,
10,c-n-6,CC(C=C1C(C2=CC=CC=C2)C3=CC=CC=C3)=CC(C(C4=CC=CC=C4)C5=CC=CC=C5)=C1N6CN7C(C8=NC=CC(C(C)(C)C)=C8)=CC(C(C)(C)C)=CC7=C6,14,"Catalysts 2020, 10, 758",CO2ethylene,Ni,CO2,ethylene,PhCl,60,5,25,NEt3,500,"Zn, LiI","500, 250",0.2,2,,65,,12,,,,,,,,,,
11,c-n-7,CC1=C(C2=CC=CC3=CN(CC4=NC=CC=C4)CN23)C(C)=CC(C)=C1,15,"Catalysts 2020, 10, 758",CO2ethylene,Ni,CO2,ethylene,PhCl,60,5,25,NEt3,500,"Zn, LiI","500, 250",0.2,2,,0,,12,,,,,,,,,,
5,c-n-1,CC(C1=CC=CC(C(C)C)=C1N2CN3C(C4=NC=CC=C4)=CC=CC3=C2)C,16,"Catalysts 2020, 10, 758",CO2ethylene,Ni,CO2,ethylene,PhCl,60,5,25,NEt3,500,"Zn, LiI, PCy3","500, 250, 1",0.2,2,,180,,12,,,,,,,,,,
6,c-n-2,CCC1=CC=CC(CC)=C1N2CN3C(C4=NC=CC(C(C)(C)C)=C4)=CC(C(C)(C)C)=CC3=C2,17,"Catalysts 2020, 10, 758",CO2ethylene,Ni,CO2,ethylene,PhCl,60,5,25,NEt3,500,"Zn, LiI, PCy3","500, 250, 1",0.2,2,,677,,12,,,,,,,,,,
7,c-n-3,CC(C(C=CC=C1)=C1/N=C(C2=C3C(C=CC=C34)=CC=C2)/C4=N/C5=CC=CC=C5C(C)(C)C)(C)C,18,"Catalysts 2020, 10, 758",CO2ethylene,Ni,CO2,ethylene,PhCl,60,5,25,NEt3,500,"Zn, LiI, PCy3","500, 250, 1",0.2,2,,845,,12,,,,,,,,,,
8,c-n-4,CCCC1=CC=CC(C(C)C)=C1N2CN3C(C4=NC=CC(C(C)(C)C)=C4)=CC(C(C)(C)C)=CC3=C2,19,"Catalysts 2020, 10, 758",CO2ethylene,Ni,CO2,ethylene,PhCl,60,5,25,NEt3,500,"Zn, LiI, PCy3","500, 250, 1",0.2,2,,728,,12,,,,,,,,,,
9,c-n-5,CC(C=CC1=C2C=CC=C1)=C2N3CN4C(C5=NC=CC(C(C)(C)C)=C5)=CC(C(C)(C)C)=CC4=C3,20,"Catalysts 2020, 10, 758",CO2ethylene,Ni,CO2,ethylene,PhCl,60,5,25,NEt3,500,"Zn, LiI, PCy3","500, 250, 1",0.2,2,,194,,12,,,,,,,,,,
10,c-n-6,CC(C=C1C(C2=CC=CC=C2)C3=CC=CC=C3)=CC(C(C4=CC=CC=C4)C5=CC=CC=C5)=C1N6CN7C(C8=NC=CC(C(C)(C)C)=C8)=CC(C(C)(C)C)=CC7=C6,21,"Catalysts 2020, 10, 758",CO2ethylene,Ni,CO2,ethylene,PhCl,60,5,25,NEt3,500,"Zn, LiI, PCy3","500, 250, 1",0.2,2,,814,,12,,,,,,,,,,
2,p-p-1,P(CCP(C1=CC=CC=C1)C2=CC=CC=C2)(C3=CC=CC=C3)C4=CC=CC=C4,22,"Catalysts 2020, 10, 758",CO2ethylene,Ni,CO2,ethylene,PhCl,60,5,25,NEt3,500,"Zn, LiI","500, 250",0.2,2,,1200,,12,,,,,,,,,,
12,p-p-4,P(CCP(C1CCCCC1)C2CCCCC2)(C3CCCCC3)C4CCCCC4,23,"Catalysts 2020, 10, 758",CO2ethylene,Ni,CO2,ethylene,PhCl,60,5,25,NEt3,500,"Zn, LiI","500, 250",0.2,2,,1500,,12,,,,,,,,,,
3,p-p-2,P(CCCP(C1=CC=CC=C1)C2=CC=CC=C2)(C3=CC=CC=C3)C4=CC=CC=C4,24,"Catalysts 2020, 10, 758",CO2ethylene,Ni,CO2,ethylene,PhCl,60,5,25,NEt3,500,"Zn, LiI","500, 250",0.2,2,,900,,12,,,,,,,,,,
13,p-p-5,P(CCCP(C1CCCCC1)C2CCCCC2)(C3CCCCC3)C4CCCCC4,25,"Catalysts 2020, 10, 758",CO2ethylene,Ni,CO2,ethylene,PhCl,60,5,25,NEt3,500,"Zn, LiI","500, 250",0.2,2,,1000,,12,,,,,,,,,,
71,n-n-2,C1(C2=NC=CC=C2)=CC=CC=N1,26,"Catalysts 2020, 10, 758",CO2ethylene,Ni,CO2,ethylene,PhCl,60,5,25,NEt3,500,"Zn, LiI","500, 250",0.2,2,,0,,12,,,,,,,,,,
72,n-n-3,CC(C1=CC=NC(C2=NC=CC(C(C)(C)C)=C2)=C1)(C)C,27,"Catalysts 2020, 10, 758",CO2ethylene,Ni,CO2,ethylene,PhCl,60,5,25,NEt3,500,"Zn, LiI","500, 250",0.2,2,,0,,12,,,,,,,,,,
7,c-n-3,CC(C(C=CC=C1)=C1/N=C(C2=C3C(C=CC=C34)=CC=C2)/C4=N/C5=CC=CC=C5C(C)(C)C)(C)C,28,"Catalysts 2020, 10, 758",CO2ethylene,Ni,CO2,ethylene,PhCl,60,5,25,DIPEA,500,"Zn, LiI","500, 250",0.2,2,,34,,12,,,,,,,,,,
7,c-n-3,CC(C(C=CC=C1)=C1/N=C(C2=C3C(C=CC=C34)=CC=C2)/C4=N/C5=CC=CC=C5C(C)(C)C)(C)C,29,"Catalysts 2020, 10, 758",CO2ethylene,Ni,CO2,ethylene,PhCl,60,5,25,py,500,"Zn, LiI","500, 250",0.2,2,,80,,12,,,,,,,,,,
7,c-n-3,CC(C(C=CC=C1)=C1/N=C(C2=C3C(C=CC=C34)=CC=C2)/C4=N/C5=CC=CC=C5C(C)(C)C)(C)C,30,"Catalysts 2020, 10, 758",CO2ethylene,Ni,CO2,ethylene,PhCl,60,5,25,k2co3,500,"Zn, LiI","500, 250",0.2,2,,0,,12,,,,,,,,,,
7,c-n-3,CC(C(C=CC=C1)=C1/N=C(C2=C3C(C=CC=C34)=CC=C2)/C4=N/C5=CC=CC=C5C(C)(C)C)(C)C,31,"Catalysts 2020, 10, 758",CO2ethylene,Ni,CO2,ethylene,PhCl,60,5,25,cs2co3,500,"Zn, LiI","500, 250",0.2,2,,0,,12,,,,,,,,,,
7,c-n-3,CC(C(C=CC=C1)=C1/N=C(C2=C3C(C=CC=C34)=CC=C2)/C4=N/C5=CC=CC=C5C(C)(C)C)(C)C,32,"Catalysts 2020, 10, 758",CO2ethylene,Ni,CO2,ethylene,PhCl,60,5,25,DABCO,500,"Zn, LiI","500, 250",0.2,2,,0,,12,,,,,,,,,,
7,c-n-3,CC(C(C=CC=C1)=C1/N=C(C2=C3C(C=CC=C34)=CC=C2)/C4=N/C5=CC=CC=C5C(C)(C)C)(C)C,33,"Catalysts 2020, 10, 758",CO2ethylene,Ni,CO2,ethylene,PhCl,60,5,25,tmeda,500,"Zn, LiI","500, 250",0.2,2,,0,,12,,,,,,,,,,
7,c-n-3,CC(C(C=CC=C1)=C1/N=C(C2=C3C(C=CC=C34)=CC=C2)/C4=N/C5=CC=CC=C5C(C)(C)C)(C)C,34,"Catalysts 2020, 10, 758",CO2ethylene,Ni,CO2,ethylene,PhCl,60,5,25,tbuoK,500,"Zn, LiI","500, 250",0.2,2,,0,,12,,,,,,,,,,
7,c-n-3,CC(C(C=CC=C1)=C1/N=C(C2=C3C(C=CC=C34)=CC=C2)/C4=N/C5=CC=CC=C5C(C)(C)C)(C)C,35,"Catalysts 2020, 10, 758",CO2ethylene,Ni,CO2,ethylene,PhCl,60,5,25,NEt3,500,"Zn, NaI","500, 250",0.2,2,,0,,12,,,,,,,,,,
7,c-n-3,CC(C(C=CC=C1)=C1/N=C(C2=C3C(C=CC=C34)=CC=C2)/C4=N/C5=CC=CC=C5C(C)(C)C)(C)C,36,"Catalysts 2020, 10, 758",CO2ethylene,Ni,CO2,ethylene,toluene,60,5,25,NEt3,500,"Zn, LiI","500, 250",0.2,2,,54,,12,,,,,,,,,,
7,c-n-3,CC(C(C=CC=C1)=C1/N=C(C2=C3C(C=CC=C34)=CC=C2)/C4=N/C5=CC=CC=C5C(C)(C)C)(C)C,37,"Catalysts 2020, 10, 758",CO2ethylene,Ni,CO2,ethylene,anisole,60,5,25,NEt3,500,"Zn, LiI","500, 250",0.2,2,,416,,12,,,,,,,,,,
7,c-n-3,CC(C(C=CC=C1)=C1/N=C(C2=C3C(C=CC=C34)=CC=C2)/C4=N/C5=CC=CC=C5C(C)(C)C)(C)C,38,"Catalysts 2020, 10, 758",CO2ethylene,Ni,CO2,ethylene,benzene,60,5,25,NEt3,500,"Zn, LiI","500, 250",0.2,2,,85,,12,,,,,,,,,,
7,c-n-3,CC(C(C=CC=C1)=C1/N=C(C2=C3C(C=CC=C34)=CC=C2)/C4=N/C5=CC=CC=C5C(C)(C)C)(C)C,39,"Catalysts 2020, 10, 758",CO2ethylene,Ni,CO2,ethylene,2-Cl-tol,60,5,25,NEt3,500,"Zn, LiI","500, 250",0.2,2,,799,,12,,,,,,,,,,
7,c-n-3,CC(C(C=CC=C1)=C1/N=C(C2=C3C(C=CC=C34)=CC=C2)/C4=N/C5=CC=CC=C5C(C)(C)C)(C)C,40,"Catalysts 2020, 10, 758",CO2ethylene,Ni,CO2,ethylene,thf,60,5,25,NEt3,500,"Zn, LiI","500, 250",0.2,2,,0,,12,,,,,,,,,,
7,c-n-3,CC(C(C=CC=C1)=C1/N=C(C2=C3C(C=CC=C34)=CC=C2)/C4=N/C5=CC=CC=C5C(C)(C)C)(C)C,41,"Catalysts 2020, 10, 758",CO2ethylene,Ni,CO2,ethylene,dcm,60,5,25,NEt3,500,"Zn, LiI","500, 250",0.2,2,,0,,12,,,,,,,,,,
7,c-n-3,CC(C(C=CC=C1)=C1/N=C(C2=C3C(C=CC=C34)=CC=C2)/C4=N/C5=CC=CC=C5C(C)(C)C)(C)C,42,"Catalysts 2020, 10, 758",CO2ethylene,Ni,CO2,ethylene,dmf,60,5,25,NEt3,500,"Zn, LiI","500, 250",0.2,2,,0,,12,,,,,,,,,,
7,c-n-3,CC(C(C=CC=C1)=C1/N=C(C2=C3C(C=CC=C34)=CC=C2)/C4=N/C5=CC=CC=C5C(C)(C)C)(C)C,43,"Catalysts 2020, 10, 758",CO2ethylene,Ni,CO2,ethylene,"1,4-dioxane",60,5,25,NEt3,500,"Zn, LiI","500, 250",0.2,2,,0,,12,,,,,,,,,,
14,p-c-1,CC1=CC(C)=CC(C)=C1N(C2)C=CN2CP(C3CCCCC3)C4CCCCC4,44,"Chem. Eur. J. 2019, 25, 13504 – 13508",CO2ethylene,Ni,CO2,ethylene,THF,100,3,3,"Na(2,4,6-trimethylphenoxide)",300,,,1,2,,,,8,,6.9,,,,,,,,
14,p-c-1,CC1=CC(C)=CC(C)=C1N(C2)C=CN2CP(C3CCCCC3)C4CCCCC4,45,"Chem. Eur. J. 2019, 25, 13504 – 13508",CO2ethylene,Ni,CO2,ethylene,THF,120,3,3,"Na(2,4,6-trimethylphenoxide)",300,,,1,2,,,,8,,34,,,,,,,,
14,p-c-1,CC1=CC(C)=CC(C)=C1N(C2)C=CN2CP(C3CCCCC3)C4CCCCC4,46,"Chem. Eur. J. 2019, 25, 13504 – 13508",CO2ethylene,Ni,CO2,ethylene,THF,145,3,3,"Na(2,4,6-trimethylphenoxide)",300,,,1,2,,,,8,,58,,,,,,,,
14,p-c-1,CC1=CC(C)=CC(C)=C1N(C2)C=CN2CP(C3CCCCC3)C4CCCCC4,47,"Chem. Eur. J. 2019, 25, 13504 – 13508",CO2ethylene,Ni,CO2,ethylene,THF,145,3,3,"Na(2,4,6-trimethylphenoxide)",300,Zn,100,1,2,,,,8,,73,,,,,,,,
14,p-c-1,CC1=CC(C)=CC(C)=C1N(C2)C=CN2CP(C3CCCCC3)C4CCCCC4,48,"Chem. Eur. J. 2019, 25, 13504 – 13508",CO2ethylene,Ni,CO2,ethylene,THF,145,3,3,"Na(2,4,6-trimethylphenoxide)",300,AcONa,100,1,2,,,,8,,94,,,,,,,,
14,p-c-1,CC1=CC(C)=CC(C)=C1N(C2)C=CN2CP(C3CCCCC3)C4CCCCC4,49,"Chem. Eur. J. 2019, 25, 13504 – 13508",CO2ethylene,Ni,CO2,ethylene,THF,145,3,3,"Na(2,4,6-trimethylphenoxide)",300,PhCOONa,100,1,2,,,,8,,12,,,,,,,,
14,p-c-1,CC1=CC(C)=CC(C)=C1N(C2)C=CN2CP(C3CCCCC3)C4CCCCC4,50,"Chem. Eur. J. 2019, 25, 13504 – 13508",CO2ethylene,Ni,CO2,ethylene,THF,145,3,3,"Na(2,4,6-trimethylphenoxide)",300,CF3COONa,100,1,2,,,,8,,31,,,,,,,,
14,p-c-1,CC1=CC(C)=CC(C)=C1N(C2)C=CN2CP(C3CCCCC3)C4CCCCC4,51,"Chem. Eur. J. 2019, 25, 13504 – 13508",CO2ethylene,Ni,CO2,ethylene,THF,145,3,3,"Na(2,4,6-trimethylphenoxide)",300,HCOONa,100,1,2,,,,8,,6.1,,,,,,,,
15,p-c-2,CC1=CC(C)=CC(C)=C1N(C2)CCN2CP(C3CCCCC3)C4CCCCC4,52,"Chem. Eur. J. 2019, 25, 13504 – 13508",CO2ethylene,Ni,CO2,ethylene,THF,145,3,3,"Na(2,4,6-trimethylphenoxide)",300,AcONa,100,1,2,,,,8,,2.3,,,,,,,,
16,p-c-3,CC1=CC(C)=CC(C)=C1N(C2)C3=C(C=CC=C3)N2CP(C4CCCCC4)C5CCCCC5,53,"Chem. Eur. J. 2019, 25, 13504 – 13508",CO2ethylene,Ni,CO2,ethylene,THF,145,3,3,"Na(2,4,6-trimethylphenoxide)",300,AcONa,100,1,2,,,,8,,3.2,,,,,,,,
17,p-c-4,CC1=C(C)N(C2=C(C)C=C(C)C=C2C)CN1CP(C3CCCCC3)C4CCCCC4,54,"Chem. Eur. J. 2019, 25, 13504 – 13508",CO2ethylene,Ni,CO2,ethylene,THF,145,3,3,"Na(2,4,6-trimethylphenoxide)",300,AcONa,100,1,2,,,,8,,140,,,,,,,,
12,p-p-4,P(CCP(C1CCCCC1)C2CCCCC2)(C3CCCCC3)C4CCCCC4,55,"Chem. Eur. J. 2019, 25, 13504 – 13508",CO2ethylene,Ni,CO2,ethylene,THF,145,3,3,"Na(2,4,6-trimethylphenoxide)",300,AcONa,100,1,2,,,,8,,85,,,,,,,,
71,n-n-2,C1(C2=NC=CC=C2)=CC=CC=N1,56,"Chem. Eur. J. 2019, 25, 13504 – 13508",CO2ethylene,Ni,CO2,ethylene,THF,145,3,3,"Na(2,4,6-trimethylphenoxide)",300,AcONa,100,1,2,,,,8,,0,,,,,,,,
27,p-p-6,CCCC[Pt](CC[Pt](CCCC)CCCC)CCCC,57,"Chem. Eur. J.2014,20, 16858 – 16862",CO2ethylene,Ni,CO2,ethylene,THF,80,10,5,NaO-3-F-C6H4,50,,,2,30,,,,20,,9,,,,,,,,
28,p-p-7,CC(C)(C)P1CC2=C(C3=CC=CC=C3C=C2)C4=C(C1C5C6=C(C7=CC=CC=C7C=C6)C8=C(CP5C(C)(C)C)C=CC9=CC=CC=C98)C=CC1=CC=CC=C14,58,"Chem. Eur. J.2014,20, 16858 – 16862",CO2ethylene,Ni,CO2,ethylene,THF,80,10,5,NaO-3-F-C6H4,50,,,2,30,,,,20,,10,,,,,,,,
29,p-p-8,[H][C@@]1([C@]2([H])[P@@](C(C)(C)C)CCC2)[P@@](C(C)(C)C)CCC1,59,"Chem. Eur. J.2014,20, 16858 – 16862",CO2ethylene,Ni,CO2,ethylene,THF,80,10,5,NaO-3-F-C6H4,50,,,2,30,,,,20,,14,,,,,,,,
30,p-p-9,C[P@](C(C)(C)C)C1=NC2=CC=CC=C2N=C1[P@](C)C(C)(C)C,60,"Chem. Eur. J.2014,20, 16858 – 16862",CO2ethylene,Ni,CO2,ethylene,THF,80,10,5,NaO-3-F-C6H4,50,,,2,30,,,,20,,4,,,,,,,,
31,p-p-10,CC(P(CCP(C(C)C)C(C)C)C(C)C)C,61,"Chem. Eur. J.2014,20, 16858 – 16862",CO2ethylene,Ni,CO2,ethylene,THF,80,10,5,NaO-3-F-C6H4,50,,,2,30,,,,20,,6,,,,,,,,
32,p-p-11,CC(P(CCCP(C(C)C)C(C)C)C(C)C)C,62,"Chem. Eur. J.2014,20, 16858 – 16862",CO2ethylene,Ni,CO2,ethylene,THF,80,10,5,NaO-3-F-C6H4,50,,,2,30,,,,20,,5,,,,,,,,
33,p-p-12,CC(P(CCCCP(C(C)C)C(C)C)C(C)C)C,63,"Chem. Eur. J.2014,20, 16858 – 16862",CO2ethylene,Ni,CO2,ethylene,THF,80,10,5,NaO-3-F-C6H4,50,,,2,30,,,,20,,2,,,,,,,,
34,p-p-13,C[C@@H]1CC[C@@H](C)P1C2=CC=CC=C2P3[C@H](C)CC[C@H]3C,64,"Chem. Eur. J.2014,20, 16858 – 16862",CO2ethylene,Ni,CO2,ethylene,THF,80,10,5,NaO-3-F-C6H4,50,,,2,30,,,,20,,2,,,,,,,,
35,p-p-14,[H][C@@]1([C@]2([H])[P@@](C(C)(C)C)CC3=C2C=CC=C3)[P@@](C(C)(C)C)CC4=C1C=CC=C4,65,"Chem. Eur. J.2014,20, 16858 – 16862",CO2ethylene,Ni,CO2,ethylene,THF,80,10,5,NaO-3-F-C6H4,50,,,2,30,,,,20,,16,,,,,,,,
36,p-p-15,CP(C(C)(C)C)C1=CC=CC=C1P(C)C(C)(C)C,66,"Chem. Eur. J.2014,20, 16858 – 16862",CO2ethylene,Ni,CO2,ethylene,THF,80,10,5,NaO-3-F-C6H4,50,,,2,30,,,,20,,10,,,,,,,,
36,p-p-15,CP(C(C)(C)C)C1=CC=CC=C1P(C)C(C)(C)C,67,"Chem. Eur. J.2014,20, 16858 – 16862",CO2ethylene,Ni,CO2,ethylene,DMF,80,10,5,NaO-3-F-C6H4,50,,,2,30,,,,20,,2,,,,,,,,
36,p-p-15,CP(C(C)(C)C)C1=CC=CC=C1P(C)C(C)(C)C,68,"Chem. Eur. J.2014,20, 16858 – 16862",CO2ethylene,Ni,CO2,ethylene,PhCl,80,10,5,NaO-3-F-C6H4,50,,,2,30,,,,20,,10,,,,,,,,
36,p-p-15,CP(C(C)(C)C)C1=CC=CC=C1P(C)C(C)(C)C,69,"Chem. Eur. J.2014,20, 16858 – 16862",CO2ethylene,Ni,CO2,ethylene,dioxane,80,10,5,NaO-3-F-C6H4,50,,,2,30,,,,20,,13,,,,,,,,
36,p-p-15,CP(C(C)(C)C)C1=CC=CC=C1P(C)C(C)(C)C,70,"Chem. Eur. J.2014,20, 16858 – 16862",CO2ethylene,Ni,CO2,ethylene,toluene,80,10,5,NaO-3-F-C6H4,50,,,2,30,,,,20,,17,,,,,,,,
12,p-p-4,P(CCP(C1CCCCC1)C2CCCCC2)(C3CCCCC3)C4CCCCC4,71,"Chem. Eur. J.2014,20, 16858 – 16862",CO2ethylene,Ni,CO2,ethylene,THF,80,10,5,NaO-3-F-C6H4,50,,,2,30,,,,20,,10,,,,,,,,
64,p-p-23,C/C1=C(C)\C[P@](C)C/C(C)=C(C)\C[P@](C)C1,72,"Chem. Sci.,2017,8, 1463",CO2ethylene,Ni,CO2,ethylene,THF,100,10,10,NaO-2-F-C6H4,50,Zn,50,1,10,,,,20,,6,,,,,,,,
65,p-p-24,C/C1=C(C)\C[P@](C2CCCCC2)C/C(C)=C(C)\C[P@](C)C1,73,"Chem. Sci.,2017,8, 1463",CO2ethylene,Ni,CO2,ethylene,THF,100,10,10,NaO-2-F-C6H4,50,Zn,50,1,10,,,,20,,15,,,,,,,,
66,p-p-25,C/C1=C(C)\C[P@](C2CCCCC2)C/C(C)=C(C)\C[P@](CCCC)C1,74,"Chem. Sci.,2017,8, 1463",CO2ethylene,Ni,CO2,ethylene,THF,100,10,10,NaO-2-F-C6H4,50,Zn,50,1,10,,,,20,,11,,,,,,,,
67,p-p-26,C/C1=C(C)\C[P@](C2CCCCC2)C/C(C)=C(C)\C[P@](CC3=CC=CC=C3)C1,75,"Chem. Sci.,2017,8, 1463",CO2ethylene,Ni,CO2,ethylene,THF,100,10,10,NaO-2-F-C6H4,50,Zn,50,1,10,,,,20,,17,,,,,,,,
68,p-p-27,C/C1=C(C)\C[P@](C2=CC=CC=C2)C/C(C)=C(C)\C[P@](CC3=CC=CC=C3)C1,76,"Chem. Sci.,2017,8, 1463",CO2ethylene,Ni,CO2,ethylene,THF,100,10,10,NaO-2-F-C6H4,50,Zn,50,1,10,,,,20,,4,,,,,,,,
69,p-p-28,C/C1=C(C)\C[P@](C2=C(C)C=C(C)C=C2C)C/C(C)=C(C)\C[P@](CC3=CC=CC=C3)C1,77,"Chem. Sci.,2017,8, 1463",CO2ethylene,Ni,CO2,ethylene,THF,100,10,10,NaO-2-F-C6H4,50,Zn,50,1,10,,,,20,,0,,,,,,,,
70,p-p-29,C/C1=C(C)\C[P@](C2CCCCC2)C/C(C)=C(C)\C[P@](C3CCCCC3)C1,78,"Chem. Sci.,2017,8, 1463",CO2ethylene,Ni,CO2,ethylene,THF,100,10,10,NaO-2-F-C6H4,50,Zn,50,1,10,,,,20,,19,,,,,,,,
12,p-p-4,P(CCP(C1CCCCC1)C2CCCCC2)(C3CCCCC3)C4CCCCC4,79,"Chem. Sci.,2017,8, 1463",CO2ethylene,Ni,CO2,ethylene,THF,100,10,10,NaO-2-F-C6H4,50,Zn,50,1,10,,,,20,,12,,,,,,,,
13,p-p-5,P(CCCP(C1CCCCC1)C2CCCCC2)(C3CCCCC3)C4CCCCC4,80,"Chem. Sci.,2017,8, 1463",CO2ethylene,Ni,CO2,ethylene,THF,100,10,10,NaO-2-F-C6H4,50,Zn,50,1,10,,,,20,,7,,,,,,,,
44,p-p-18,P(CCCCP(C1CCCCC1)C2CCCCC2)(C3CCCCC3)C4CCCCC4,81,"Chem. Sci.,2017,8, 1463",CO2ethylene,Ni,CO2,ethylene,THF,100,10,10,NaO-2-F-C6H4,50,Zn,50,1,10,,,,20,,4,,,,,,,,
18,p-c-5,CC1=CC(C)=CC(C)=C1N(C2)C=CN2CCCP(C3=CC=CC=C3)C4=CC=CC=C4,82,Inorganica Chimica Acta 357 (2004) 4313–4321,Aryl halidePhenylboronic acid,Pd,Aryl halide,Phenylboronic acid,dioxane,80,1,1.5,cs2co3,400,,,0.666666667,3,,81,,16,,,,,,,,,,
19,p-c-6,C=CC1=C(C)C(CN(C2)C=CN2CCCP(C3=CC=CC=C3)C4=CC=CC=C4)=CC=C1,83,Inorganica Chimica Acta 357 (2004) 4313–4321,Aryl halidePhenylboronic acid,Pd,Aryl halide,Phenylboronic acid,dioxane,80,1,1.5,cs2co3,400,,,0.666666667,3,,85,,16,,,,,,,,,,
20,p-c-7,N1(C=CN(CC2=CC=CC=C2)C1)CCCP(C3=CC=CC=C3)C4=CC=CC=C4,84,Inorganica Chimica Acta 357 (2004) 4313–4321,Aryl halidePhenylboronic acid,Pd,Aryl halide,Phenylboronic acid,dioxane,80,1,1.5,cs2co3,400,,,0.666666667,3,,99,,16,,,,,,,,,,
21,p-c-8,FC(C=C1)=CC=C1CN(C2)C=CN2CCCP(C3=CC=CC=C3)C4=CC=CC=C4,85,Inorganica Chimica Acta 357 (2004) 4313–4321,Aryl halidePhenylboronic acid,Pd,Aryl halide,Phenylboronic acid,dioxane,80,1,1.5,cs2co3,400,,,0.666666667,3,,89,,9,,,,,,,,,,
22,p-c-9,COC1=CC(CN(C2)C=CN2CCCP(C3=CC=CC=C3)C4=CC=CC=C4)=CC=C1,86,Inorganica Chimica Acta 357 (2004) 4313–4321,Aryl halidePhenylboronic acid,Pd,Aryl halide,Phenylboronic acid,dioxane,80,1,1.5,cs2co3,400,,,0.666666667,3,,83,,16,,,,,,,,,,
23,p-c-10,ferrocene-based,87,Journal of Molecular Catalysis A: Chemical 259 (2006) 7–10,Aryl halidePhenylboronic acid,Pd,Aryl halide,Phenylboronic acid,dioxane,80,1,1.5,cs2co3,400,,,0.666666667,2,,96,,1,,,,,,,,,,
24,p-c-11,ferrocene-based,88,Journal of Molecular Catalysis A: Chemical 259 (2006) 7–10,Aryl halidePhenylboronic acid,Pd,Aryl halide,Phenylboronic acid,dioxane,80,1,1.5,cs2co3,400,,,0.666666667,2,,94,,1.5,,,,,,,,,,
25,p-c-12,ferrocene-based,89,Journal of Molecular Catalysis A: Chemical 259 (2006) 7–10,Aryl halidePhenylboronic acid,Pd,Aryl halide,Phenylboronic acid,dioxane,80,1,1.5,cs2co3,400,,,0.666666667,2,,97,,1.5,,,,,,,,,,
26,p-c-13,ferrocene-based,90,Journal of Molecular Catalysis A: Chemical 259 (2006) 7–10,Aryl halidePhenylboronic acid,Pd,Aryl halide,Phenylboronic acid,dioxane,80,1,1.5,cs2co3,400,,,0.666666667,2,,85,,3,,,,,,,,,,
42,p-p-16,COC1=CC=CC=C1[P]CC[P]C2=CC=CC=C2OC,91,"Chem. Commun., 1998, 2689–2690",oct-1-eneH2,Ni,oct-1-ene,H2,MeOH,50,50,50,,,,,1,20,,,,1,,220,,,,,,,,
43,p-p-17,COC1=CC=CC=C1[P]CCC[P]C2=C(OC)C=CC=C2,92,"Chem. Commun., 1998, 2689–2690",oct-1-eneH2,Ni,oct-1-ene,H2,MeOH,50,50,50,,,,,1,20,,,,1,,350,,,,,,,,
12,p-p-4,P(CCP(C1CCCCC1)C2CCCCC2)(C3CCCCC3)C4CCCCC4,93,"Chem. Commun., 1998, 2689–2690",oct-1-eneH2,Ni,oct-1-ene,H2,MeOH,25,50,50,,,,,1,20,,,,1,,460,,,,,,,,
13,p-p-5,P(CCCP(C1CCCCC1)C2CCCCC2)(C3CCCCC3)C4CCCCC4,94,"Chem. Commun., 1998, 2689–2690",oct-1-eneH2,Ni,oct-1-ene,H2,MeOH,25,50,50,,,,,1,20,,,,1,,350,,,,,,,,
46,p-p-20,CC1=CC=CC([P]CC[P]C2=CC(C)=CC=C2)=C1,95,"Chem. Commun., 1998, 2689–2690",oct-1-eneH2,Ni,oct-1-ene,H2,MeOH,50,50,50,,,,,1,20,,,,1,,0,,,,,,,,
47,p-p-21,COC1=CC=CC([P]CCC[P]C2=CC=CC(OC)=C2)=C1,96,"Chem. Commun., 1998, 2689–2690",oct-1-eneH2,Ni,oct-1-ene,H2,EtOH,50,50,50,,,,,1,20,,,,1,,0,,,,,,,,
48,p-p-22,COC(C=C1)=CC=C1[P]CCC[P]C2=CC=C(OC)C=C2,97,"Chem. Commun., 1998, 2689–2690",oct-1-eneH2,Ni,oct-1-ene,H2,EtOH,50,50,50,,,,,1,20,,,,1,,0,,,,,,,,
49,p-c-14,ferrocene-based,98,"Dalton Trans., 2008, 938-945",4-bromotoluenemorpholine,Pd,4-bromotoluene,morpholine,dioxane,25,5,6,NaOtBu,750,,,0.83,10,,94,,24,,,,,,,,,,
50,p-c-15,ferrocene-based,99,"Dalton Trans., 2008, 938-945",4-bromotoluenemorpholine,Pd,4-bromotoluene,morpholine,dioxane,25,5,6,NaOtBu,750,,,0.83,10,,96,,24,,,,,,,,,,
23,p-c-10,ferrocene-based,100,"Dalton Trans., 2008, 938-945",4-bromotoluenemorpholine,Pd,4-bromotoluene,morpholine,dioxane,25,5,6,NaOtBu,750,,,0.83,10,,99,,16,,,,,,,,,,
24,p-c-11,ferrocene-based,101,"Dalton Trans., 2008, 938-945",4-bromotoluenemorpholine,Pd,4-bromotoluene,morpholine,dioxane,25,5,6,NaOtBu,750,,,0.83,10,,99,,16,,,,,,,,,,
51,p-c-16,ferrocene-based,102,"Dalton Trans., 2008, 938-945",4-bromotoluenemorpholine,Pd,4-bromotoluene,morpholine,dioxane,25,5,6,NaOtBu,750,,,0.83,10,,96,,24,,,,,,,,,,
25,p-c-12,ferrocene-based,103,"Dalton Trans., 2008, 938-945",4-bromotoluenemorpholine,Pd,4-bromotoluene,morpholine,dioxane,25,5,6,NaOtBu,750,,,0.83,10,,98,,24,,,,,,,,,,
52,p-c-17,ferrocene-based,104,"Dalton Trans., 2008, 938-945",4-bromotoluenemorpholine,Pd,4-bromotoluene,morpholine,dioxane,25,5,6,NaOtBu,750,,,0.83,10,,99,,16,,,,,,,,,,
53,p-c-18,C1(P(C2=CC=CC=C2)C3=CC=CC=C3)=CC=CC=C1N4CN(C5=CC=CC=C5)C=C4,105,"Synlett 2006, No. 8, 1193–1196",PhInorbonene,Pd,PhI,norbonene,DMSO,120,1,3.4,NEt3,760,"tBuOK,HCOOH","1,600",0.29,5,,91,,2,,,,,,,,,,
54,p-c-19,CC1=CC(C)=CC(C)=C1N(C=C2)CN2C3=CC=CC=C3P(C4=CC=CC=C4)C5=CC=CC=C5,106,"Synlett 2006, No. 8, 1193–1196",PhInorbonene,Pd,PhI,norbonene,DMSO,120,1,3.4,NEt3,760,tBuOK,"1,600",0.29,5,,95,,2,,,,,,,,,,
55,p-c-20,CC(C)C1=CC=CC(C(C)C)=C1N(C=C2)CN2C3=CC=CC=C3P(C4=CC=CC=C4)C5=CC=CC=C5,107,"Synlett 2006, No. 8, 1193–1196",PhInorbonene,Pd,PhI,norbonene,DMSO,120,1,3.4,NEt3,760,tBuOK,"1,600",0.29,5,,89,,2,,,,,,,,,,
54,p-c-19,CC1=CC(C)=CC(C)=C1N(C=C2)CN2C3=CC=CC=C3P(C4=CC=CC=C4)C5=CC=CC=C5,108,"Synlett 2006, No. 8, 1193–1196",PhInorbonene,Pd,PhI,norbonene,DMF,120,1,3.4,NEt3,760,tBuOK,"1,600",0.29,5,,87,,,,,,,,,,,,
54,p-c-19,CC1=CC(C)=CC(C)=C1N(C=C2)CN2C3=CC=CC=C3P(C4=CC=CC=C4)C5=CC=CC=C5,109,"Synlett 2006, No. 8, 1193–1196",PhInorbonene,Pd,PhI,norbonene,DMAc,120,1,3.4,NEt3,760,tBuOK,"1,600",0.29,5,,84,,,,,,,,,,,,
54,p-c-19,CC1=CC(C)=CC(C)=C1N(C=C2)CN2C3=CC=CC=C3P(C4=CC=CC=C4)C5=CC=CC=C5,110,"Synlett 2006, No. 8, 1193–1196",PhInorbonene,Pd,PhI,norbonene,toluene,120,1,3.4,NEt3,760,tBuOK,"1,600",0.29,5,,71,,,,,,,,,,,,
54,p-c-19,CC1=CC(C)=CC(C)=C1N(C=C2)CN2C3=CC=CC=C3P(C4=CC=CC=C4)C5=CC=CC=C5,111,"Synlett 2006, No. 8, 1193–1196",PhInorbonene,Pd,PhI,norbonene,MeCN,120,1,3.4,NEt3,760,tBuOK,"1,600",0.29,5,,70,,,,,,,,,,,,
54,p-c-19,CC1=CC(C)=CC(C)=C1N(C=C2)CN2C3=CC=CC=C3P(C4=CC=CC=C4)C5=CC=CC=C5,112,"Synlett 2006, No. 8, 1193–1196",PhInorbonene,Pd,PhI,norbonene,DMSO,120,1,3.4,i-Pr2NEt,760,tBuOK,"1,600",0.29,5,,87,,,,,,,,,,,,
54,p-c-19,CC1=CC(C)=CC(C)=C1N(C=C2)CN2C3=CC=CC=C3P(C4=CC=CC=C4)C5=CC=CC=C5,113,"Synlett 2006, No. 8, 1193–1196",PhInorbonene,Pd,PhI,norbonene,DMSO,120,1,3.4,HCO2NH4,760,tBuOK,"1,600",0.29,5,,71,,,,,,,,,,,,
56,p-c-21,CC(N1C=C(C2=CC=CC=C2)N([C@H]3[C@H](NP(C4=CC=CC=C4)C5=CC=CC=C5)CCCC3)C1)C,114,Journal of Organometallic Chemistry 690 (2005) 5822–5831,"(E)-1,3-diphenylprop-3-en-1-yl acetatedimethylmalonate",Pd,"(E)-1,3-diphenylprop-3-en-1-yl acetate",dimethylmalonate,dcm,25,0.2,0.6,,,"BSA,KOAc","116,0.8",0.333,1,,98,,5,,,,,,,,,,
57,p-c-22,CC(N1C=C(C2=CC=CC=C2)N([C@H]3[C@H](NP(C4=C(C)C=C(C)C=C4C)C5=C(C)C=C(C)C=C5C)CCCC3)C1)C,115,Journal of Organometallic Chemistry 690 (2005) 5822–5831,"(E)-1,3-diphenylprop-3-en-1-yl acetatedimethylmalonate",Pd,"(E)-1,3-diphenylprop-3-en-1-yl acetate",dimethylmalonate,dcm,25,0.2,0.6,,,"BSA,KOAc","116,0.8",0.333,1,,70,,5,,,,,,,,,,
58,p-c-23,N1(C(C2=CC=CC=C2)C3=CC=CC=C3)C=C(C4=CC=CC=C4)N([C@H]5[C@H](NP(C6=CC=CC=C6)C7=CC=CC=C7)CCCC5)C1,116,Journal of Organometallic Chemistry 690 (2005) 5822–5831,"(E)-1,3-diphenylprop-3-en-1-yl acetatedimethylmalonate",Pd,"(E)-1,3-diphenylprop-3-en-1-yl acetate",dimethylmalonate,dcm,25,0.2,0.6,,,"BSA,KOAc","116,0.8",0.333,1,,98,,5,,,,,,,,,,
59,p-c-24,CC1=CC(C)=CC(C)=C1P(C2=C(C)C=C(C)C=C2C)N[C@H](CCCC3)[C@@H]3N4CN(C(C5=CC=CC=C5)C6=CC=CC=C6)C=C4C7=CC=CC=C7,117,Journal of Organometallic Chemistry 690 (2005) 5822–5831,"(E)-1,3-diphenylprop-3-en-1-yl acetatedimethylmalonate",Pd,"(E)-1,3-diphenylprop-3-en-1-yl acetate",dimethylmalonate,dcm,25,0.2,0.6,,,"BSA,KOAc","116,0.8",0.333,1,,64,,5,,,,,,,,,,
60,p-c-25,CCCN1C=C(C2=CC=CC=C2)N([C@H]3[C@H](NP(C4=CC=CC=C4)C5=CC=CC=C5)CCCC3)C1,118,Journal of Organometallic Chemistry 690 (2005) 5822–5831,"(E)-1,3-diphenylprop-3-en-1-yl acetatedimethylmalonate",Pd,"(E)-1,3-diphenylprop-3-en-1-yl acetate",dimethylmalonate,dcm,25,0.2,0.6,,,"BSA,KOAc","116,0.8",0.333,1,,98,,5,,,,,,,,,,
61,p-c-26,CC(N1C=C(C2=CC=CC=C2)N([C@H]3[C@H](NP4OC5=CC=CC=C5C6=CC=CC=C6O4)CCCC3)C1)C,119,Journal of Organometallic Chemistry 690 (2005) 5822–5831,"(E)-1,3-diphenylprop-3-en-1-yl acetatedimethylmalonate",Pd,"(E)-1,3-diphenylprop-3-en-1-yl acetate",dimethylmalonate,dcm,25,0.2,0.6,,,"BSA,KOAc","116,0.8",0.333,1,,97,,5,,,,,,,,,,
62,p-c-27,CC(N1C=C(C2=CC=CC=C2)N([C@H]3[C@H](NP(OC4=[C@@]5C(C=CC=C6)=C6C=C4)OC7=[C@@]5C8=C(C=CC=C8)C=C7)CCCC3)C1)C,120,Journal of Organometallic Chemistry 690 (2005) 5822–5831,"(E)-1,3-diphenylprop-3-en-1-yl acetatedimethylmalonate",Pd,"(E)-1,3-diphenylprop-3-en-1-yl acetate",dimethylmalonate,dcm,25,0.2,0.6,,,"BSA,KOAc","116,0.8",0.333,1,,95,,5,,,,,,,,,,
63,p-c-28,CC(N1C=C(C2=CC=CC=C2)N([C@H]3[C@H](NP(OC4=[C@@]5C(C=CC=C6)=C6C=C4)OC7=[C@@]5C8=C(C=CC=C8)C=C7)CCCC3)C1)C,121,Journal of Organometallic Chemistry 690 (2005) 5822–5831,"(E)-1,3-diphenylprop-3-en-1-yl acetatedimethylmalonate",Pd,"(E)-1,3-diphenylprop-3-en-1-yl acetate",dimethylmalonate,dcm,25,0.2,0.6,,,"BSA,KOAc","116,0.8",0.333,1,,86,,5,,,,,,,,,,
73,n-o-1,[O]C1=C(/C([H])=N/C2=C(C(C)C)C=CC=C2C(C)C)C=C([H])C=C1[H],122,"Organometallics 1998, 17, 3149-3151",ethylenenone,Ni,ethylene,none,toluene,25,7.09275,none,,,,,,90,40.404,,4000,0.66,none,,,,,,,,,
73,n-o-1,[O]C1=C(/C([H])=N/C2=C(C(C)C)C=CC=C2C(C)C)C=C([H])C=C1[H],123,"Organometallics 1998, 17, 3149-3152",ethylenenone,Ni,ethylene,none,toluene,25,14.1855,none,,,,,,90,48.485,,10000,0.66,none,,,,,,,,,
74,n-o-2,[O]C1=C(/C([H])=N/C2=C(C(C)C)C=CC=C2C(C)C)C=C([H])C=C1C(C)(C)C,124,"Organometallics 1998, 17, 3149-3153",ethylenenone,Ni,ethylene,none,toluene,25,7.09275,none,,,,,,90,70.707,,114000,0.66,none,,,,,,,,,
75,n-o-3,[O]C1=C(/C([H])=N/C2=C(C(C)C)C=CC=C2C(C)C)C=C([H])C=C1C3=CC=CC=C3,125,"Organometallics 1998, 17, 3149-3154",ethylenenone,Ni,ethylene,none,toluene,25,7.09275,none,,,,,,90,123.232,,23500,0.66,none,,,,,,,,,
75,n-o-3,[O]C1=C(/C([H])=N/C2=C(C(C)C)C=CC=C2C(C)C)C=C([H])C=C1C3=CC=CC=C3,126,"Organometallics 1998, 17, 3149-3155",ethylenenone,Ni,ethylene,none,toluene,0,7.09275,none,,,,,,90,200.000,,242000,0.66,none,,,,,,,,,
76,n-o-4,[O]C1=C(/C([H])=N/C2=C(C(C)C)C=CC=C2C(C)C)C=CC=C1C3=CC4=CC=CC=C4C5=CC=CC=C53,127,"Organometallics 1998, 17, 3149-3156",ethylenenone,Ni,ethylene,none,toluene,25,7.09275,none,,,,,,90,373.333,,37700,0.25,none,,,,,,,,,
76,n-o-4,[O]C1=C(/C([H])=N/C2=C(C(C)C)C=CC=C2C(C)C)C=CC=C1C3=CC4=CC=CC=C4C5=CC=CC=C53,128,"Organometallics 1998, 17, 3149-3157",ethylenenone,Ni,ethylene,none,toluene,25,7.09275,none,,,,,,90,373.333,,29500,0.25,none,,,,,,,,,
77,n-o-5,[O]C1=C(/C([H])=N/C2=C(C(C)C)C=CC=C2C(C)C)C=CC=C1C3=C4C=CC=CC4=CC5=CC=CC=C35,129,"Organometallics 1998, 17, 3149-3158",ethylenenone,Ni,ethylene,none,toluene,25,7.09275,none,,,,,,90,394.667,,54000,0.25,none,,,,,,,,,
78,n-o-6,[O]C1=C(/C([H])=N/C2=C(C(C)C)C=CC=C2C(C)C)C=C(OC)C=C1[H],130,"Organometallics 1998, 17, 3149-3159",ethylenenone,Ni,ethylene,none,toluene,25,7.09275,none,,,,,,90,20.202,,73000,0.66,none,,,,,,,,,
79,n-o-7,[O]C1=C(/C([H])=N/C2=C(C(C)C)C=CC=C2C(C)C)C=C([N+]([O-])=O)C=C1[H],131,"Organometallics 1998, 17, 3149-3160",ethylenenone,Ni,ethylene,none,toluene,25,7.09275,none,,,,,,90,383.838,,360000,0.66,none,,,,,,,,,
80,p-o-6,[O-]C(C(C(C)(C)C)=CC=C1)=C1P(C2=CC=CC=C2)C3=CC=CC=C3,132,"ACS Catal. 2018, 8, 5963−5976",ethylenenone,Ni,ethylene,none,toluene,70,10.1325,none,,,,,,100,210.000,,5600,0.33,none,,,,,,,,,
80,p-o-6,[O-]C(C(C(C)(C)C)=CC=C1)=C1P(C2=CC=CC=C2)C3=CC=CC=C3,133,"ACS Catal. 2018, 8, 5963−5976",ethylenenone,Ni,ethylene,none,toluene,90,10.1325,none,,,,,,100,9780.000,,3900,0.33,none,,,,,,,,,
81,p-o-7,[O-]C(C(C(C)(C)C)=CC=C1)=C1P(C2=CC=CC=C2)C3=C(C4=CC=C(C5=C(OC)C=CC=C5OC)C=C4)C=CC=C3,134,"ACS Catal. 2018, 8, 5963−5976",ethylenenone,Ni,ethylene,none,toluene,10,10.1325,none,,,,,,100,204.000,,90000,0.33,none,,,,,,,,,
81,p-o-7,[O-]C(C(C(C)(C)C)=CC=C1)=C1P(C2=CC=CC=C2)C3=C(C4=CC=C(C5=C(OC)C=CC=C5OC)C=C4)C=CC=C3,135,"ACS Catal. 2018, 8, 5963−5976",ethylenenone,Ni,ethylene,none,toluene,30,10.1325,none,,,,,,100,2940.000,,480000,0.33,none,,,,,,,,,
81,p-o-7,[O-]C(C(C(C)(C)C)=CC=C1)=C1P(C2=CC=CC=C2)C3=C(C4=CC=C(C5=C(OC)C=CC=C5OC)C=C4)C=CC=C3,136,"ACS Catal. 2018, 8, 5963−5976",ethylenenone,Ni,ethylene,none,toluene,50,10.1325,none,,,,,,100,6540.000,,241000,0.33,none,,,,,,,,,
81,p-o-7,[O-]C(C(C(C)(C)C)=CC=C1)=C1P(C2=CC=CC=C2)C3=C(C4=CC=C(C5=C(OC)C=CC=C5OC)C=C4)C=CC=C3,137,"ACS Catal. 2018, 8, 5963−5976",ethylenenone,Ni,ethylene,none,toluene,70,10.1325,none,,,,,,100,11100.000,,146000,0.33,none,,,,,,,,,
81,p-o-7,[O-]C(C(C(C)(C)C)=CC=C1)=C1P(C2=CC=CC=C2)C3=C(C4=CC=C(C5=C(OC)C=CC=C5OC)C=C4)C=CC=C3,138,"ACS Catal. 2018, 8, 5963−5976",ethylenenone,Ni,ethylene,none,toluene,90,10.1325,none,,,,,,100,10020.000,,9400,0.33,none,,,,,,,,,
82,p-o-8,[O-]C(C(C(C)(C)C)=CC=C1)=C1P(C2=CC=CC=C2)C3=C(C4=CC=CC=C4)C=CC=C3,139,"ACS Catal. 2018, 8, 5963−5976",ethylenenone,Ni,ethylene,none,toluene,30,10.1325,none,,,,,,100,2100.000,,398000,0.33,none,,,,,,,,,
82,p-o-8,[O-]C(C(C(C)(C)C)=CC=C1)=C1P(C2=CC=CC=C2)C3=C(C4=CC=CC=C4)C=CC=C3,140,"ACS Catal. 2018, 8, 5963−5976",ethylenenone,Ni,ethylene,none,toluene,50,10.1325,none,,,,,,100,5280.000,,206000,0.33,none,,,,,,,,,
82,p-o-8,[O-]C(C(C(C)(C)C)=CC=C1)=C1P(C2=CC=CC=C2)C3=C(C4=CC=CC=C4)C=CC=C3,141,"ACS Catal. 2018, 8, 5963−5976",ethylenenone,Ni,ethylene,none,toluene,70,10.1325,none,,,,,,100,8400.000,,59000,0.33,none,,,,,,,,,
83,p-o-9,[O-]C(C(C(C)(C)C)=CC=C1)=C1P(C(C=C2)=CC=C2C3=CC=CC=C3)C4=C(C5=CC=CC=C5)C=CC=C4,142,"ACS Catal. 2018, 8, 5963−5976",ethylenenone,Ni,ethylene,none,toluene,30,10.1325,none,,,,,,100,660,,183000,0.33,none,,,,,,,,,
80,p-o-6,[O-]C(C(C(C)(C)C)=CC=C1)=C1P(C2=CC=CC=C2)C3=CC=CC=C3,143,"ACS Catal. 2018, 8, 5963−5976",ethylenenone,Ni,ethylene,none,toluene,70,10.1325,none,,,,,,100,5760,,3800,0.33,none,,,,,,,,,
84,p-o-10,[O-]C(C(C(C)(C)C)=CC=C1)=C1P(C2=C(OC)C=CC=C2OC)C3=C(OC)C=CC=C3OC,144,"ACS Catal. 2018, 8, 5963−5976",ethylenenone,Ni,ethylene,none,toluene,70,10.1325,none,,,,,,100,6840,,3100,0.33,none,,,,,,,,,
80,p-o-6,[O-]C(C(C(C)(C)C)=CC=C1)=C1P(C2=CC=CC=C2)C3=CC=CC=C3,145,"ACS Catal. 2018, 8, 5963−5976",ethylenemethyl acrylate,Ni,ethylene,methyl acrylate,toluene,70,10,5,,,,,,50,3.2,,1200,1,5.4,,,,,,,,,
81,p-o-7,[O-]C(C(C(C)(C)C)=CC=C1)=C1P(C2=CC=CC=C2)C3=C(C4=CC=C(C5=C(OC)C=CC=C5OC)C=C4)C=CC=C3,146,"ACS Catal. 2018, 8, 5963−5976",ethylenemethyl acrylate,Ni,ethylene,methyl acrylate,toluene,70,10,10,,,,,,50,25.7,,9400,1,3.7,,,,,,,,,
81,p-o-7,[O-]C(C(C(C)(C)C)=CC=C1)=C1P(C2=CC=CC=C2)C3=C(C4=CC=C(C5=C(OC)C=CC=C5OC)C=C4)C=CC=C3,147,"ACS Catal. 2018, 8, 5963−5976",ethylenemethyl acrylate,Ni,ethylene,methyl acrylate,toluene,50,10,10,,,,,,50,26.3,,22600,1,2.2,,,,,,,,,
82,p-o-8,[O-]C(C(C(C)(C)C)=CC=C1)=C1P(C2=CC=CC=C2)C3=C(C4=CC=CC=C4)C=CC=C3,148,"ACS Catal. 2018, 8, 5963−5976",ethylenemethyl acrylate,Ni,ethylene,methyl acrylate,toluene,50,10,10,,,,,,50,49.3,,21700,1,4.3,,,,,,,,,
83,p-o-9,[O-]C(C(C(C)(C)C)=CC=C1)=C1P(C(C=C2)=CC=C2C3=CC=CC=C3)C4=C(C5=CC=CC=C5)C=CC=C4,149,"ACS Catal. 2018, 8, 5963−5976",ethylenemethyl acrylate,Ni,ethylene,methyl acrylate,toluene,50,10,10,,,,,,50,100,,72400,1,0.5,,,,,,,,,
81,p-o-7,[O-]C(C(C(C)(C)C)=CC=C1)=C1P(C2=CC=CC=C2)C3=C(C4=CC=C(C5=C(OC)C=CC=C5OC)C=C4)C=CC=C3,150,"ACS Catal. 2018, 8, 5963−5976",ethylenemethyl acrylate,Ni,ethylene,methyl acrylate,toluene,30,10,5,,,,,,50,37,,10800,1,0.5,,,,,,,,,
81,p-o-7,[O-]C(C(C(C)(C)C)=CC=C1)=C1P(C2=CC=CC=C2)C3=C(C4=CC=C(C5=C(OC)C=CC=C5OC)C=C4)C=CC=C3,151,"ACS Catal. 2018, 8, 5963−5976",ethylenemethyl acrylate,Ni,ethylene,methyl acrylate,toluene,30,10,5,,,,,,50,24,,64400,1,0.5,,,,,,,,,
80,p-o-6,[O-]C(C(C(C)(C)C)=CC=C1)=C1P(C2=CC=CC=C2)C3=CC=CC=C3,152,"ACS Catal. 2018, 8, 5963−5976",ethylenebutyl acrylate,Ni,ethylene,butyl acrylate,toluene,70,10,10,,,,,,50,2.8,,1600,1,7.7,,,,,,,,,
81,p-o-7,[O-]C(C(C(C)(C)C)=CC=C1)=C1P(C2=CC=CC=C2)C3=C(C4=CC=C(C5=C(OC)C=CC=C5OC)C=C4)C=CC=C3,153,"ACS Catal. 2018, 8, 5963−5976",ethylenebutyl acrylate,Ni,ethylene,butyl acrylate,toluene,50,10,10,,,,,,50,50.2,,45300,1,1.9,,,,,,,,,
82,p-o-8,[O-]C(C(C(C)(C)C)=CC=C1)=C1P(C2=CC=CC=C2)C3=C(C4=CC=CC=C4)C=CC=C3,154,"ACS Catal. 2018, 8, 5963−5976",ethylenebutyl acrylate,Ni,ethylene,butyl acrylate,toluene,50,10,10,,,,,,50,40.2,,30300,1,4,,,,,,,,,
83,p-o-9,[O-]C(C(C(C)(C)C)=CC=C1)=C1P(C(C=C2)=CC=C2C3=CC=CC=C3)C4=C(C5=CC=CC=C5)C=CC=C4,155,"ACS Catal. 2018, 8, 5963−5976",ethylenebutyl acrylate,Ni,ethylene,butyl acrylate,toluene,50,10,10,,,,,,50,53.6,,95800,1,0.7,,,,,,,,,
80,p-o-6,[O-]C(C(C(C)(C)C)=CC=C1)=C1P(C2=CC=CC=C2)C3=CC=CC=C3,x,"ACS Catal. 2018, 8, 5963−5976",ethyleneDMAA,Ni,ethylene,DMAA,toluene,70,10,5,,,,,,50,1.2,,3200,1,3.3,,,,,,,,,
81,p-o-7,[O-]C(C(C(C)(C)C)=CC=C1)=C1P(C2=CC=CC=C2)C3=C(C4=CC=C(C5=C(OC)C=CC=C5OC)C=C4)C=CC=C3,157,"ACS Catal. 2018, 8, 5963−5976",ethyleneDMAA,Ni,ethylene,DMAA,toluene,50,10,10,,,,,,50,8.9,,16300,1,1.2,,,,,,,,,
82,p-o-8,[O-]C(C(C(C)(C)C)=CC=C1)=C1P(C2=CC=CC=C2)C3=C(C4=CC=CC=C4)C=CC=C3,158,"ACS Catal. 2018, 8, 5963−5976",ethyleneDMAA,Ni,ethylene,DMAA,toluene,50,10,10,,,,,,50,11.1,,23400,1,0.7,,,,,,,,,
83,p-o-9,[O-]C(C(C(C)(C)C)=CC=C1)=C1P(C(C=C2)=CC=C2C3=CC=CC=C3)C4=C(C5=CC=CC=C5)C=CC=C4,159,"ACS Catal. 2018, 8, 5963−5976",ethyleneDMAA,Ni,ethylene,DMAA,toluene,50,10,10,,,,,,50,20.2,,63200,1,0.5,,,,,,,,,
84,p-o-10,[O-]C(C(C(C)(C)C)=CC=C1)=C1P(C2=C(OC)C=CC=C2OC)C3=C(OC)C=CC=C3OC,160,"ACS Catal. 2018, 8, 5963−5976",ethylenemethyl acrylate,Ni,ethylene,methyl acrylate,toluene,50,10,5,,,,,,50,0,,0,1,0,,,,,,,,,
84,p-o-10,[O-]C(C(C(C)(C)C)=CC=C1)=C1P(C2=C(OC)C=CC=C2OC)C3=C(OC)C=CC=C3OC,161,"ACS Catal. 2018, 8, 5963−5976",ethylenemethyl acrylate,Ni,ethylene,methyl acrylate,toluene,70,10,5,,,,,,50,0,,0,1,0,,,,,,,,,
84,p-o-10,[O-]C(C(C(C)(C)C)=CC=C1)=C1P(C2=C(OC)C=CC=C2OC)C3=C(OC)C=CC=C3OC,162,"ACS Catal. 2018, 8, 5963−5976",ethylenemethyl acrylate,Ni,ethylene,methyl acrylate,toluene,70,10,5,,,,,,50,2.3,,0,1,13.6,,,,,,,,,
41,p-o-5,COC(C=CC=C1OC)=C1C2=CC=CC=C2P(C3=CC=CC=C3)C4=CC=CC=C4S(=O)([O])=O,163,"ACS Catal. 2017, 7, 1308−1312",ethylenenone,Ni,ethylene,none,toluene,80,8.106,none,,,,,,50,3700,,3200,0.5,none,,,,,,,,,
85,p-o-11,O=S(C1=C([H])C=CC=C1P(C2=CC=CC=C2C3=C(OC)C=CC=C3OC)C4CCCCC4)(O)=O,164,"ACS Catal. 2017, 7, 1308−1312",ethylenenone,Ni,ethylene,none,toluene,80,8.106,none,,,,,,50,2300,,2900,0.5,none,,,,,,,,,
86,p-o-12,O=S(C1=C(C2=C(F)C(F)=C(F)C(F)=C2F)C=CC=C1P(C3=CC=CC=C3C4=C(OC)C=CC=C4OC)C5=CC=CC=C5)(O)=O,165,"ACS Catal. 2017, 7, 1308−1312",ethylenenone,Ni,ethylene,none,toluene,80,8.106,none,,,,,,50,3000,,1700,0.5,none,,,,,,,,,
87,p-o-13,O=S(C1=C([H])C=CC=C1P(C2=CC=CC=C2C3=C(OC)C=CC=C3OC)C(C)(C)C)(O)=O,166,"ACS Catal. 2017, 7, 1308−1312",ethylenenone,Ni,ethylene,none,toluene,80,8.106,none,,,,,,50,4500,,4700,0.5,none,,,,,,,,,
88,p-o-14,O=S(C1=C([Si](C)(C)C)C=CC=C1P(C2=CC=CC=C2C3=C(OC)C=CC=C3OC)C4=CC=CC=C4)(O)=O,167,"ACS Catal. 2017, 7, 1308−1312",ethylenenone,Ni,ethylene,none,toluene,80,8.106,none,,,,,,50,3200,,2900,0.5,none,,,,,,,,,
41,p-o-5,COC(C=CC=C1OC)=C1C2=CC=CC=C2P(C3=CC=CC=C3)C4=CC=CC=C4S(=O)([O])=O,168,"ACS Catal. 2017, 7, 1308−1312",ethylenenone,Ni,ethylene,none,toluene,100,8.106,none,,,,,,50,3200,,2300,0.5,none,,,,,,,,,
85,p-o-11,O=S(C1=C([H])C=CC=C1P(C2=CC=CC=C2C3=C(OC)C=CC=C3OC)C4CCCCC4)(O)=O,169,"ACS Catal. 2017, 7, 1308−1312",ethylenenone,Ni,ethylene,none,toluene,100,8.106,none,,,,,,50,2000,,2000,0.5,none,,,,,,,,,
86,p-o-12,O=S(C1=C(C2=C(F)C(F)=C(F)C(F)=C2F)C=CC=C1P(C3=CC=CC=C3C4=C(OC)C=CC=C4OC)C5=CC=CC=C5)(O)=O,170,"ACS Catal. 2017, 7, 1308−1312",ethylenenone,Ni,ethylene,none,toluene,100,8.106,none,,,,,,50,2200,,1500,0.5,none,,,,,,,,,
87,p-o-13,O=S(C1=C([H])C=CC=C1P(C2=CC=CC=C2C3=C(OC)C=CC=C3OC)C(C)(C)C)(O)=O,171,"ACS Catal. 2017, 7, 1308−1312",ethylenenone,Ni,ethylene,none,toluene,100,8.106,none,,,,,,50,4000,,3800,0.5,none,,,,,,,,,
88,p-o-14,O=S(C1=C([Si](C)(C)C)C=CC=C1P(C2=CC=CC=C2C3=C(OC)C=CC=C3OC)C4=CC=CC=C4)(O)=O,172,"ACS Catal. 2017, 7, 1308−1312",ethylenenone,Ni,ethylene,none,toluene,100,8.106,none,,,,,,50,2900,,2100,0.5,none,,,,,,,,,
41,p-o-5,COC(C=CC=C1OC)=C1C2=CC=CC=C2P(C3=CC=CC=C3)C4=CC=CC=C4S(=O)([O])=O,173,"ACS Catal. 2017, 7, 1308−1312",ethylenevinyl trimethoxysilane,Ni,ethylene,vinyl trimethoxysilane,toluene,80,8.106,0,,,,,,20,60,,12500,1,3.4,,,,,,,,,
41,p-o-5,COC(C=CC=C1OC)=C1C2=CC=CC=C2P(C3=CC=CC=C3)C4=CC=CC=C4S(=O)([O])=O,174,"ACS Catal. 2017, 7, 1308−1312",ethyleneallyl trimethoxysilane,Ni,ethylene,allyl trimethoxysilane,toluene,80,8.106,0,,,,,,20,60,,12200,1,2.1,,,,,,,,,
41,p-o-5,COC(C=CC=C1OC)=C1C2=CC=CC=C2P(C3=CC=CC=C3)C4=CC=CC=C4S(=O)([O])=O,175,"ACS Catal. 2017, 7, 1308−1312",ethyleneallyl butyl ether,Ni,ethylene,allyl butyl ether,toluene,80,8.106,0,,,,,,20,10,,19600,1,1.6,,,,,,,,,
41,p-o-5,COC(C=CC=C1OC)=C1C2=CC=CC=C2P(C3=CC=CC=C3)C4=CC=CC=C4S(=O)([O])=O,176,"ACS Catal. 2017, 7, 1308−1312",ethyleneallyl cyanide,Ni,ethylene,allyl cyanide,toluene,80,8.106,0,,,,,,20,10,,4300,1,0.7,,,,,,,,,
41,p-o-5,COC(C=CC=C1OC)=C1C2=CC=CC=C2P(C3=CC=CC=C3)C4=CC=CC=C4S(=O)([O])=O,177,"ACS Catal. 2017, 7, 1308−1312",ethyleneallyl chloride,Ni,ethylene,allyl chloride,toluene,80,8.106,0,,,,,,20,5,,2000,1,0.8,,,,,,,,,
41,p-o-5,COC(C=CC=C1OC)=C1C2=CC=CC=C2P(C3=CC=CC=C3)C4=CC=CC=C4S(=O)([O])=O,178,"ACS Catal. 2017, 7, 1308−1312",ethyleneNB-CH2OH,Ni,ethylene,NB-CH2OH,toluene,80,8.106,0,,,,,,20,50,,10400,1,3.1,,,,,,,,,
41,p-o-5,COC(C=CC=C1OC)=C1C2=CC=CC=C2P(C3=CC=CC=C3)C4=CC=CC=C4S(=O)([O])=O,179,"ACS Catal. 2017, 7, 1308−1312",ethyleneNB-OCOMe,Ni,ethylene,NB-OCOMe,toluene,80,8.106,0,,,,,,20,115,,10400,1,1.6,,,,,,,,,
41,p-o-5,COC(C=CC=C1OC)=C1C2=CC=CC=C2P(C3=CC=CC=C3)C4=CC=CC=C4S(=O)([O])=O,180,"ACS Catal. 2017, 7, 1308−1312",ethyleneCH2CH(CH2)9OH,Ni,ethylene,CH2CH(CH2)9OH,toluene,80,8.106,0,,,,,,20,115,,3700,1,2.4,,,,,,,,,
41,p-o-5,COC(C=CC=C1OC)=C1C2=CC=CC=C2P(C3=CC=CC=C3)C4=CC=CC=C4S(=O)([O])=O,181,"ACS Catal. 2017, 7, 1308−1312",ethylenemethyl 10-undecenoate,Ni,ethylene,methyl 10-undecenoate,toluene,80,8.106,0,,,,,,20,45,,7900,1,1.6,,,,,,,,,
41,p-o-5,COC(C=CC=C1OC)=C1C2=CC=CC=C2P(C3=CC=CC=C3)C4=CC=CC=C4S(=O)([O])=O,182,"ACS Catal. 2017, 7, 1308−1312",ethyleneCH2CH(CH2)4Br,Ni,ethylene,CH2CH(CH2)4Br,toluene,80,8.106,0,,,,,,20,55,,4800,1,1.8,,,,,,,,,
41,p-o-5,COC(C=CC=C1OC)=C1C2=CC=CC=C2P(C3=CC=CC=C3)C4=CC=CC=C4S(=O)([O])=O,183,"ACS Catal. 2017, 7, 1308−1312",ethyleneCH2CH(CH2)4Cl,Ni,ethylene,CH2CH(CH2)4Cl,toluene,80,8.106,0,,,,,,20,75,,4500,1,2,,,,,,,,,
41,p-o-5,COC(C=CC=C1OC)=C1C2=CC=CC=C2P(C3=CC=CC=C3)C4=CC=CC=C4S(=O)([O])=O,184,"ACS Catal. 2017, 7, 1308−1312",ethyleneCH2CH(CH2)4Cl,Ni,ethylene,CH2CH(CH2)4Cl,toluene,80,8.106,0,,,,,,20,40,,3000,1,7.6,,,,,,,,,
85,p-o-11,O=S(C1=C([H])C=CC=C1P(C2=CC=CC=C2C3=C(OC)C=CC=C3OC)C4CCCCC4)(O)=O,185,"ACS Catal. 2017, 7, 1308−1312",ethyleneCH2CH(CH2)4Cl,Ni,ethylene,CH2CH(CH2)4Cl,toluene,80,8.106,0,,,,,,20,155,,2800,1,3,,,,,,,,,
86,p-o-12,O=S(C1=C(C2=C(F)C(F)=C(F)C(F)=C2F)C=CC=C1P(C3=CC=CC=C3C4=C(OC)C=CC=C4OC)C5=CC=CC=C5)(O)=O,186,"ACS Catal. 2017, 7, 1308−1312",ethyleneCH2CH(CH2)4Cl,Ni,ethylene,CH2CH(CH2)4Cl,toluene,80,8.106,0,,,,,,20,135,,1600,1,1.9,,,,,,,,,
87,p-o-13,O=S(C1=C([H])C=CC=C1P(C2=CC=CC=C2C3=C(OC)C=CC=C3OC)C(C)(C)C)(O)=O,187,"ACS Catal. 2017, 7, 1308−1312",ethyleneCH2CH(CH2)4Cl,Ni,ethylene,CH2CH(CH2)4Cl,toluene,80,8.106,0,,,,,,20,105,,9800,1,4.4,,,,,,,,,
88,p-o-14,O=S(C1=C([Si](C)(C)C)C=CC=C1P(C2=CC=CC=C2C3=C(OC)C=CC=C3OC)C4=CC=CC=C4)(O)=O,188,"ACS Catal. 2017, 7, 1308−1312",ethyleneCH2CH(CH2)4Cl,Ni,ethylene,CH2CH(CH2)4Cl,toluene,80,8.106,0,,,,,,20,75,,4000,1,3,,,,,,,,,
85,p-o-11,O=S(C1=C([H])C=CC=C1P(C2=CC=CC=C2C3=C(OC)C=CC=C3OC)C4CCCCC4)(O)=O,189,"ACS Catal. 2017, 7, 1308−1312",ethylenemethyl 10-undecenoate,Ni,ethylene,methyl 10-undecenoate,toluene,80,8.106,0,,,,,,20,60,,4700,1,4.4,,,,,,,,,
86,p-o-12,O=S(C1=C(C2=C(F)C(F)=C(F)C(F)=C2F)C=CC=C1P(C3=CC=CC=C3C4=C(OC)C=CC=C4OC)C5=CC=CC=C5)(O)=O,190,"ACS Catal. 2017, 7, 1308−1312",ethylenemethyl 10-undecenoate,Ni,ethylene,methyl 10-undecenoate,toluene,80,8.106,0,,,,,,20,75,,3600,1,2.5,,,,,,,,,
87,p-o-13,O=S(C1=C([H])C=CC=C1P(C2=CC=CC=C2C3=C(OC)C=CC=C3OC)C(C)(C)C)(O)=O,191,"ACS Catal. 2017, 7, 1308−1312",ethylenemethyl 10-undecenoate,Ni,ethylene,methyl 10-undecenoate,toluene,80,8.106,0,,,,,,20,60,,12000,1,6,,,,,,,,,
88,p-o-14,O=S(C1=C([Si](C)(C)C)C=CC=C1P(C2=CC=CC=C2C3=C(OC)C=CC=C3OC)C4=CC=CC=C4)(O)=O,192,"ACS Catal. 2017, 7, 1308−1312",ethylenemethyl 10-undecenoate,Ni,ethylene,methyl 10-undecenoate,toluene,80,8.106,0,,,,,,20,40,,4500,1,3.4,,,,,,,,,
